Repository: yuxi120407/SpectralBench

# SpectralBench

A benchmark for evaluating LLM domain knowledge of X-ray absorption near-edge structure (XANES) spectroscopy. Given sample preparation and measurement conditions, LLMs are asked to predict phase compositions, identify reference spectra, and describe spectral features.

## Benchmark overview

- **60 scenarios** from **18 published papers**
- **6 categories**: synthesis, electrochemistry, pure phase, thin film, catalyst, environmental
- **14 elements**: As, C, Cu, Fe, Li, Mn, Ni, O, Pd, Pt, S, Ti, V, Zn
- Each scenario includes: structured prompt (LLM input), paper-grounded ground truth, scoring rubric
- All ground truth is **paper-only** -- no textbook/prior knowledge added
- Questions are **LLM-generated** from the ground truth, tailored per scenario

| Category         | Scenarios | Description |
|------------------|-----------|-------------|
| Thin film        | ~20       | Phase composition from deposition conditions and composition gradients |
| Electrochemistry | ~16       | Phase evolution during charge/discharge, varying C-rate, voltage, SOC |
| Pure phase       | ~12       | Spectral feature description for known reference compounds |
| Catalyst         | ~12       | Phase composition from catalyst preparation and treatment |
| Synthesis        | ~5        | Phase composition from synthesis conditions |
| Environmental    | ~3        | Phase composition from geochemical context |

## Review

Browse all scenarios interactively:
- **Online**: https://yuxi120407.github.io/SpectralBench/review.html
- **Local**: open `review.html` in a browser
- Each scenario has a **Report Issue** button that opens a pre-filled GitHub issue

## Data

| File | Description |
|------|-------------|
| `data/scenarios_v5.json` | Latest benchmark (v5: LLM-generated questions, paper-only GT, verified) |
| `data/scenarios_v4.json` | Previous version (v4: template questions, paper-only GT) |
| `data/xanes_literature_examples.xlsx` | Source DOI list (18 papers) |
| `data/bnl_nsls_2_8_ID.xlsx` | BNL NSLS-II 8-ID beamline papers (339 papers, for scaling) |

### Scenario structure (v5)

```json
{
  "id": "scenario_name",
  "element": "Ti",
  "edge": "K",
  "category": "thin_film",
  "prompt": "## Sample Information\n...\n## Questions\n1. ...\n2. ...",
  "ground_truth": {
    "material": "Combinatorial Ti-Zn oxide thin film at fTi = 0.4",
    "measurement": "Ti K-edge XANES",
    "fit_method": "Cluster blind-signal-separation (cBSS)",
    "fit_basis": ["TiUD", "Ti6L", "Ti6H"],
    "fractions": {"TiUD": 0.45, "Ti6L": 0.45, "Ti6H": 0.1},
    "fractions_uncertainty_pct": 10,
    "source_evidence": "Figure 10",
    "key_reasoning": "At fTi = 0.4, the film enters Region IV...",
    "reasoning_source": "Figure 10 and Section IV B"
  },
  "rubric": {
    "q1": {"question": "...", "type": "identification", "max_score": 30, "criteria": "..."},
    "q2": {"question": "...", "type": "quantification", "max_score": 35, "criteria": "..."},
    "q3": {"question": "...", "type": "reasoning", "max_score": 35, "criteria": "..."}
  },
  "source_paper_full": {"title": "...", "doi": "...", "authors": [...]}
}
```

## Pipeline

The benchmark is generated from published papers through a multi-stage pipeline:

```
Stage 0: Curation
    Curate DOI list in xlsx with element/edge/material metadata
    |
    v
Stage 1: Extraction (extract_from_xlsx_v2.py)
    PDF download -> classify -> extract conditions -> resolve cited refs (Semantic Scholar)
    |
    v
Stage 2: Generation (v5/generate_combined.py)
    Paper PDF + conditions -> GT + tailored questions (1 Gemini call per scenario)
    |
    v
Stage 3a: GT Verification (v5/verify_stage3_batch.py)
    Source PDF + scenarios -> verify GT, fix contradictions, remove textbook content
    |
    v
Stage 3b: Question Validation (same script, separate LLM call)
    GT + questions -> remove unanswerable/method/answer-revealing questions
    |
    v
Stage 4: Review HTML (pipeline/generate_review_html.py)
    Scenarios -> review.html (GitHub Pages)
```

### Running the pipeline

**Prerequisites**:
- Google Cloud Vertex AI authentication (ADC)
- Gemini API access (project: geminienterpriseprod-485218)
- Python packages: `openpyxl`, `requests`, `google-auth`

**Step 1: Extract data from papers**

```bash
cd /path/to/auto_literature_download

# Default (18-paper set):
python extract_from_xlsx_v2.py

# With specific model:
python extract_from_xlsx_v2.py --model gemini-3.8-flash

# BNL papers:
python extract_from_xlsx_v2.py --xlsx bnl_nsls_2_8_ID.xlsx --model gemini-3.8-flash

# Single paper:
python extract_from_xlsx_v2.py --doi 10.1021/acs.jpcc.3c02029 --model gemini-3.8-flash --no-chase
```

Output: `<xlsx_name>_extracted_<timestamp>.json`

**Step 2: Generate benchmark scenarios (v5)**

```bash
cd v5

# Copy to SpectralBench data:
cp v5/xlsx_v5_final.json /path/to/SpectralBench/data/scenarios_v5.json

File: data/extracted_papers.json (part 1 of 3)
[
  {
    "doi": "10.1103/PhysRevMaterials.9.023802",
    "year": 2025,
    "spectroscopy": "xanes",
    "element": "Ti, Zn",
    "edge": "K",
    "has_exp": "Y",
    "has_sim": "Y",
    "material": "Zinc titanate combinatory thin film",
    "insight": "Ti and Zn local structure motif",
    "application": "fundamental understanding",
    "contributor": "Deyu Lu",
    "source": "xlsx_curated",
    "title": "Resolving local structural motifs across the phase evolution of zinc titanates with computational x-ray absorption spectroscopy",
    "authors": [
      "Xuance Jiang",
      "Ruoshui Li",
      "Dario J Stacchiola",
      "Eli Stavitski",
      "Xiaohui Qu",
      "Mark S. Hybertsen",
      "Mingzhao Liu",
      "Deyu Lu"
    ],
    "venue": "Physical Review Materials",
    "classification": {
      "category": "thin_film",
      "confidence": "high",
      "reasoning": "The study investigates the phase evolution and local structural motifs across a combinatorial zinc titanate thin film grown with a continuous spatial composition gradient of the Ti:Zn ratio.",
      "key_variables": [
        "Ti fraction (fTi)",
        "spatial position along the gradient axis"
      ]
    },
    "fulltext_analysis": {
      "relevant": true,
      "element": "Ti, Zn",
      "edge": "K",
      "category": "thin_film",
      "uses_our_phases": true,
      "analysis_type": "cBSS",
      "sample_conditions": [
        {
          "sample_id": "Combinatorial film, fTi = 0.1 (Ti K-edge)",
          "description": "Combinatorial Ti-Zn oxide thin film at Ti fraction 0.1, Ti K-edge analysis",
          "material": "Ti-Zn oxide on fused silica",
          "deposition_method": "Pulsed laser deposition (PLD)",
          "substrate": "Fused silica (JGS2)",
          "deposition_temperature_C": null,
          "film_thickness_nm": "100",
          "composition_variable": "Ti fraction (fTi)",
          "composition_value": "0.1",
          "annealing": null,
          "key_variable": "Ti fraction",
          "key_variable_value": "0.1",
          "phase_fractions": [
            {
              "phase": "TiUD",
              "fraction": 1.0
            }
          ],
          "data_source": "figure_10",
          "r_factor": null,
          "conditions_from_ref": "10.1088/1361-6528/acad09",
          "preparation": "The combinatorial ZnO-TiO2 film was grown on a fused silica substrate via pulsed laser deposition (PLD) using a KrF excimer laser (248 nm). Zinc oxide and titanium oxide targets were ablated alternatively for 250 cycles under 10 mTorr oxygen ambient with the substrate heated to 600 \u00b0C.",
          "method": "Pulsed laser deposition (PLD)",
          "temperature_C": 600,
          "environment": "10 mTorr oxygen ambient (base pressure 10^-7 Torr)",
          "precursors": "Zinc oxide and titanium oxide targets",
          "conditions_source_doi": "10.1088/1361-6528/acad09"
        },
        {
          "sample_id": "Combinatorial film, fTi = 0.2 (Ti K-edge)",
          "description": "Combinatorial Ti-Zn oxide thin film at Ti fraction 0.2, Ti K-edge analysis",
          "material": "Ti-Zn oxide on fused silica",
          "deposition_method": "pulsed laser deposition (PLD)",
          "substrate": "fused silica (JGS2)",
          "deposition_temperature_C": null,
          "film_thickness_nm": "100",
          "composition_variable": "Ti fraction (fTi)",
          "composition_value": "0.2",
          "annealing": null,
          "key_variable": "Ti fraction",
          "key_variable_value": "0.2",
          "phase_fractions": [
            {
              "phase": "TiUD",
              "fraction": 0.8
            },
            {
              "phase": "Ti6L",
              "fraction": 0.2
            }
          ],
          "data_source": "figure_10",
          "r_factor": null,
          "conditions_from_ref": "10.1088/1361-6528/acad09",
          "preparation": "The combinatorial ZnO-TiO2 film was grown on a fused silica substrate via pulsed laser deposition (PLD) using a KrF excimer laser. Zinc oxide and titanium oxide targets were ablated alternatively under 10 mTorr oxygen ambient with the substrate heated to 600 \u00b0C. A total of 250 cycles were executed to achieve thorough mixing and a total thickness of about 100 nm.",
          "method": "pulsed laser deposition",
          "temperature_C": 600,
          "environment": "10 mTorr oxygen ambient",
          "precursors": "Zinc oxide and titanium oxide targets",
          "conditions_source_doi": "10.1088/1361-6528/acad09"
        },
        {
          "sample_id": "Combinatorial film, fTi = 0.3 (Ti K-edge)",
          "description": "Combinatorial Ti-Zn oxide thin film at Ti fraction 0.3, Ti K-edge analysis",
          "material": "Ti-Zn oxide on fused silica",
          "deposition_method": "pulsed laser deposition (PLD)",
          "substrate": "fused silica (JGS2)",
          "deposition_temperature_C": null,
          "film_thickness_nm": "100",
          "composition_variable": "Ti fraction (fTi)",
          "composition_value": "0.3",
          "annealing": null,
          "key_variable": "Ti fraction",
          "key_variable_value": "0.3",
          "phase_fractions": [
            {
              "phase": "TiUD",
              "fraction": 0.55
            },
            {
              "phase": "Ti6L",
              "fraction": 0.45
            }
          ],
          "data_source": "figure_10",
          "r_factor": null,
          "conditions_from_ref": "10.1088/1361-6528/acad09",
          "preparation": "Combinatorial ZnO-TiO2 film grown on a fused silica substrate via pulsed laser deposition (PLD) using a KrF excimer laser (248 nm). Zinc oxide and titanium oxide targets were ablated alternatively for 250 cycles under 10 mTorr oxygen ambient with the substrate heated to 600 \u00b0C.",
          "method": "pulsed laser deposition",
          "temperature_C": 600,
          "environment": "10 mTorr oxygen",
          "precursors": "ZnO and TiO2 targets",
          "conditions_source_doi": "10.1088/1361-6528/acad09"
        },
        {
          "sample_id": "Combinatorial film, fTi = 0.4 (Ti K-edge)",
          "description": "Combinatorial Ti-Zn oxide thin film at Ti fraction 0.4, Ti K-edge analysis",
          "material": "Ti-Zn oxide on fused silica",
          "deposition_method": "Pulsed laser deposition (PLD)",
          "substrate": "Fused silica (JGS2)",
          "deposition_temperature_C": null,
          "film_thickness_nm": "100",
          "composition_variable": "Ti fraction (fTi)",
          "composition_value": "0.4",
          "annealing": null,
          "key_variable": "Ti fraction",
          "key_variable_value": "0.4",
          "phase_fractions": [
            {
              "phase": "TiUD",
              "fraction": 0.45
            },
            {
              "phase": "Ti6L",
              "fraction": 0.45
            },
            {
              "phase": "Ti6H",
              "fraction": 0.1
            }
          ],
          "data_source": "figure_10",
          "r_factor": null,
          "conditions_from_ref": "10.1088/1361-6528/acad09",
          "preparation": "Combinatorial ZnO-TiO2 film grown on a fused silica substrate via pulsed laser deposition (PLD) with a KrF excimer laser. Zinc oxide and titanium oxide targets were ablated alternatively under 10 mTorr oxygen ambient for 250 cycles.",
          "method": "Pulsed laser deposition (PLD)",
          "temperature_C": 600,
          "environment": "10 mTorr oxygen ambient",
          "precursors": "ZnO and TiO2 targets",
          "conditions_source_doi": "10.1088/1361-6528/acad09"
        },
        {
          "sample_id": "Combinatorial film, fTi = 0.5 (Ti K-edge)",
          "description": "Combinatorial Ti-Zn oxide thin film at Ti fraction 0.5, Ti K-edge analysis",
          "material": "Ti-Zn oxide on fused silica",
          "deposition_method": "pulsed laser deposition (PLD)",
          "substrate": "fused silica (JGS2)",
          "deposition_temperature_C": null,
          "film_thickness_nm": 100,
          "composition_variable": "Ti fraction (fTi)",
          "composition_value": "0.5",
          "annealing": null,
          "key_variable": "Ti fraction",
          "key_variable_value": "0.5",
          "phase_fractions": [
            {
              "phase": "TiUD",
              "fraction": 0.55
            },
            {
              "phase": "Ti6L",
              "fraction": 0.25
            },
            {
              "phase": "Ti6H",
              "fraction": 0.2
            }
          ],
          "data_source": "figure_10",
          "r_factor": null,
          "conditions_from_ref": "10.1088/1361-6528/acad09",
          "preparation": "Combinatorial ZnO-TiO2 film grown on a fused silica substrate via pulsed laser deposition (PLD) with a KrF excimer laser (248 nm). The chamber was pumped to a base pressure of 10^-7 Torr, the substrate was heated to 600 \u00b0C, and deposition was performed under 10 mTorr oxygen ambient using alternating zinc oxide and titanium oxide targets for 250 cycles.",
          "method": "pulsed laser deposition",
          "temperature_C": 600,
          "environment": "10 mTorr oxygen ambient",
          "precursors": "zinc oxide and titanium oxide targets",
          "conditions_source_doi": "10.1088/1361-6528/acad09"
        },
        {
          "sample_id": "Combinatorial film, fTi = 0.6 (Ti K-edge)",
          "description": "Combinatorial Ti-Zn oxide thin film at Ti fraction 0.6, Ti K-edge analysis",
          "material": "Ti-Zn oxide on fused silica",
          "deposition_method": "pulsed laser deposition (PLD)",
          "substrate": "fused silica (JGS2)",
          "deposition_temperature_C": null,
          "film_thickness_nm": "100",
          "composition_variable": "Ti fraction (fTi)",
          "composition_value": "0.6",
          "annealing": null,
          "key_variable": "Ti fraction",
          "key_variable_value": "0.6",
          "phase_fractions": [
            {
              "phase": "TiUD",
              "fraction": 0.6
            },
            {
              "phase": "Ti6L",
              "fraction": 0.05
            },
            {
              "phase": "Ti6H",
              "fraction": 0.35
            }
          ],
          "data_source": "figure_10",
          "r_factor": null,
          "conditions_from_ref": "10.1088/1361-6528/acad09",
          "preparation": "Combinatorial ZnO-TiO2 film grown via pulsed laser deposition (PLD) with a KrF excimer laser (248 nm). Zinc oxide and titanium oxide targets were ablated alternatively for 250 cycles under 10 mTorr oxygen ambient with the substrate heated to 600 \u00b0C.",
          "method": "pulsed laser deposition (PLD)",
          "temperature_C": 600,
          "environment": "10 mTorr oxygen ambient",
          "precursors": "Zinc oxide and titanium oxide targets",
          "conditions_source_doi": "10.1088/1361-6528/acad09"
        },
        {
          "sample_id": "Combinatorial film, fTi = 0.7 (Ti K-edge)",
          "description": "Combinatorial Ti-Zn oxide thin film at Ti fraction 0.7, Ti K-edge analysis",
          "material": "Ti-Zn oxide on fused silica",
          "deposition_method": "Pulsed laser deposition (PLD)",
          "substrate": "Fused silica (JGS2)",
          "deposition_temperature_C": null,
          "film_thickness_nm": "70-120",
          "composition_variable": "Ti fraction (fTi)",
          "composition_value": "0.7",
          "annealing": null,
          "key_variable": "Ti fraction",
          "key_variable_value": "0.7",
          "phase_fractions": [
            {
              "phase": "TiUD",
              "fraction": 0.5
            },
            {
              "phase": "Ti6H",
              "fraction": 0.4
            },
            {
              "phase": "TiO2",
              "fraction": 0.1
            }
          ],
          "data_source": "figure_10",
          "r_factor": null,
          "conditions_from_ref": "10.1088/1361-6528/acad09",
          "preparation": "Combinatorial ZnO-TiO2 film grown via pulsed laser deposition (PLD) using alternating ablation of ZnO and TiO2 targets. The chamber was pumped to a base pressure of 10^-7 Torr, substrate heated to 600 \u00b0C, and deposition performed under 10 mTorr oxygen ambient for 250 cycles.",
          "method": "Pulsed laser deposition (PLD)",
          "temperature_C": 600,
          "environment": "10 mTorr oxygen ambient",
          "precursors": "Zinc oxide and titanium oxide targets",
          "conditions_source_doi": "10.1088/1361-6528/acad09"
        },
        {
          "sample_id": "Combinatorial film, fTi = 0.8 (Ti K-edge)",
          "description": "Combinatorial Ti-Zn oxide thin film at Ti fraction 0.8, Ti K-edge analysis",
          "material": "Ti-Zn oxide on fused silica",
          "deposition_method": "pulsed laser deposition (PLD)",
          "substrate": "fused silica (JGS2)",
          "deposition_temperature_C": null,
          "film_thickness_nm": "70-120",
          "composition_variable": "Ti fraction (fTi)",
          "composition_value": "0.8",
          "annealing": null,
          "key_variable": "Ti fraction",
          "key_variable_value": "0.8",
          "phase_fractions": [
            {
              "phase": "TiUD",
              "fraction": 0.4
            },
            {
              "phase": "Ti6H",
              "fraction": 0.4
            },
            {
              "phase": "TiO2",
              "fraction": 0.2
            }
          ],
          "data_source": "figure_10",
          "r_factor": null,
          "conditions_from_ref": "10.1088/1361-6528/acad09",
          "preparation": "Combinatorial ZnO-TiO2 film grown on a fused silica substrate via pulsed laser deposition (PLD) with a KrF excimer laser. Zinc oxide and titanium oxide targets were ablated alternatively under 10 mTorr oxygen ambient with the substrate heated to 600 \u00b0C. A total of 250 deposition cycles were executed.",
          "method": "pulsed laser deposition (PLD)",
          "temperature_C": 600,
          "environment": "10 mTorr oxygen ambient",
          "precursors": "ZnO and TiO2 targets",
          "conditions_source_doi": "10.1088/1361-6528/acad09"
        },
        {
          "sample_id": "Combinatorial film, fTi = 0.1 (Zn K-edge)",
          "description": "Combinatorial Ti-Zn oxide thin film at Ti fraction 0.1, Zn K-edge analysis",
          "material": "Ti-Zn oxide on fused silica",
          "deposition_method": "pulsed laser deposition (PLD)",
          "substrate": "fused silica (JGS2)",
          "deposition_temperature_C": null,
          "film_thickness_nm": "100",
          "composition_variable": "Ti fraction (fTi)",
          "composition_value": "0.1",
          "annealing": null,
          "key_variable": "Ti fraction",
          "key_variable_value": "0.1",
          "phase_fractions": [
            {
              "phase": "ZnO",
              "fraction": 0.5
            },
            {
              "phase": "Zn4",
              "fraction": 0.5
            }
          ],
          "data_source": "figure_10",
          "r_factor": null,
          "conditions_from_ref": "10.1088/1361-6528/acad09",
          "preparation": "Combinatorial ZnO-TiO2 film grown via pulsed laser deposition (PLD) with a KrF excimer laser (\u03bb = 248 nm). Zinc oxide and titanium oxide targets were ablated alternatively under 10 mTorr oxygen ambient onto a fused silica substrate heated to 600 \u00b0C. The deposition consisted of 250 cycles to achieve thorough mixing and a composition gradient.",
          "method": "pulsed laser deposition",
          "temperature_C": 600,
          "environment": "10 mTorr oxygen ambient",
          "precursors": "Zinc oxide and titanium oxide targets",
          "conditions_source_doi": "10.1088/1361-6528/acad09"
        },
        {
          "sample_id": "Combinatorial film, fTi = 0.2 (Zn K-edge)",
          "description": "Combinatorial Ti-Zn oxide thin film at Ti fraction 0.2, Zn K-edge analysis",
          "material": "Ti-Zn oxide on fused silica",
          "deposition_method": "Pulsed laser deposition (PLD)",
          "substrate": "Fused silica (JGS2)",
          "deposition_temperature_C": null,
          "film_thickness_nm": "100",
          "composition_variable": "Ti fraction (fTi)",
          "composition_value": "0.2",
          "annealing": null,
          "key_variable": "Ti fraction",
          "key_variable_value": "0.2",
          "phase_fractions": [
            {
              "phase": "ZnO",
              "fraction": 0.15
            },
            {
              "phase": "Zn4",
              "fraction": 0.7
            },
            {
              "phase": "Zn6",
              "fraction": 0.15
            }
          ],
          "data_source": "figure_10",
          "r_factor": null,
          "conditions_from_ref": "10.1088/1361-6528/acad09",
          "preparation": "Combinatorial ZnO-TiO2 film grown on a fused silica substrate via pulsed laser deposition (PLD) with a KrF excimer laser. Zinc oxide and titanium oxide targets were ablated alternatively under 10 mTorr oxygen ambient at 600\u00b0C for 250 cycles to create a composition gradient.",
          "method": "Pulsed laser deposition (PLD)",
          "temperature_C": 600,
          "environment": "10 mTorr oxygen ambient",
          "precursors": "ZnO and TiO2 targets",
          "conditions_source_doi": "10.1088/1361-6528/acad09"
        },
        {
          "sample_id": "Combinatorial film, fTi = 0.3 (Zn K-edge)",
          "description": "Combinatorial Ti-Zn oxide thin film at Ti fraction 0.3, Zn K-edge analysis",
          "material": "Ti-Zn oxide on fused silica",
          "deposition_method": "pulsed laser deposition (PLD)",
          "substrate": "fused silica (JGS2)",
          "deposition_temperature_C": null,
          "film_thickness_nm": "100",
          "composition_variable": "Ti fraction (fTi)",
          "composition_value": "0.3",
          "annealing": null,
          "key_variable": "Ti fraction",
          "key_variable_value": "0.3",
          "phase_fractions": [
            {
              "phase": "ZnO",
              "fraction": 0.05
            },
            {
              "phase": "Zn4",
              "fraction": 0.85
            },
            {
              "phase": "Zn6",
              "fraction": 0.1
            }
          ],
          "data_source": "figure_10",
          "r_factor": null,
          "conditions_from_ref": "10.1088/1361-6528/acad09",
          "preparation": "Combinatorial ZnO-TiO2 film grown on a fused silica substrate via pulsed laser deposition (PLD) using ZnO and TiO2 targets. The chamber was pumped to a base pressure of 10^-7 Torr, the substrate was heated to 600 \u00b0C, and deposition was performed alternatively under 10 mTorr oxygen ambient for 250 cycles.",
          "method": "pulsed laser deposition (PLD)",
          "temperature_C": 600,
          "environment": "10 mTorr oxygen ambient",
          "precursors": "ZnO and TiO2 targets",
          "conditions_source_doi": "10.1088/1361-6528/acad09"
        },
        {
          "sample_id": "Combinatorial film, fTi = 0.4 (Zn K-edge)",
          "description": "Combinatorial Ti-Zn oxide thin film at Ti fraction 0.4, Zn K-edge analysis",
          "material": "Ti-Zn oxide on fused silica",
          "deposition_method": "pulsed laser deposition (PLD)",
          "substrate": "fused silica",
          "deposition_temperature_C": null,
          "film_thickness_nm": "100",
          "composition_variable": "Ti fraction (fTi)",
          "composition_value": "0.4",
          "annealing": null,
          "key_variable": "Ti fraction",
          "key_variable_value": "0.4",
          "phase_fractions": [
            {
              "phase": "Zn4",
              "fraction": 0.95
            },
            {
              "phase": "Zn6",
              "fraction": 0.05
            }
          ],
          "data_source": "figure_10",
          "r_factor": null,
          "conditions_from_ref": "10.1088/1361-6528/acad09",
          "preparation": "Combinatorial ZnO-TiO2 film grown via pulsed laser deposition (PLD) using a KrF excimer laser (248 nm). Zinc oxide and titanium oxide targets were ablated alternatively under 10 mTorr oxygen ambient onto a fused silica substrate heated to 600 \u00b0C. 250 cycles were executed to achieve thorough mixing and a thickness gradient.",
          "method": "pulsed laser deposition",
          "temperature_C": 600,
          "environment": "10 mTorr oxygen",
          "precursors": "ZnO and TiO2 targets",
          "conditions_source_doi": "10.1088/1361-6528/acad09"
        },
        {
          "sample_id": "Combinatorial film, fTi = 0.5 (Zn K-edge)",
          "description": "Combinatorial Ti-Zn oxide thin film at Ti fraction 0.5, Zn K-edge analysis",
          "material": "Ti-Zn oxide on fused silica",
          "deposition_method": "pulsed laser deposition",
          "substrate": "fused silica",
          "deposition_temperature_C": null,
          "film_thickness_nm": 100,
          "composition_variable": "Ti fraction (fTi)",
          "composition_value": "0.5",
          "annealing": null,
          "key_variable": "Ti fraction",
          "key_variable_value": "0.5",
          "phase_fractions": [
            {
              "phase": "Zn4",
              "fraction": 1.0
            }
          ],
          "data_source": "figure_10",
          "r_factor": null,
          "conditions_from_ref": "10.1088/1361-6528/acad09",
          "preparation": "Combinatorial ZnO-TiO2 film grown on a fused silica substrate via pulsed laser deposition (PLD) using alternating zinc oxide and titanium oxide targets. The substrate was heated to 600\u00b0C and deposition occurred under 10 mTorr oxygen ambient for 250 cycles.",
          "method": "pulsed laser deposition",
          "temperature_C": 600,
          "environment": "10 mTorr oxygen ambient",
          "precursors": "zinc oxide and titanium oxide targets",
          "conditions_source_doi": "10.1088/1361-6528/acad09"
        }
      ],
      "causal_reasoning": "Increasing Ti fraction drives the structural evolution from wurtzite ZnO with isolated Ti defects to layered Ti-induced structures, then to a mixture of amorphous/polycrystalline regions with TiZn2O4 and Ti3Zn2O8 motifs, and finally to amorphous TiO2.",
      "condition_fraction_rules": [
        "At low Ti fraction (fTi < 0.2), the structure is dominated by ZnO and under-coordinated Ti defects (TiUD).",
        "At intermediate Ti fraction (0.2 < fTi < 0.4), the Ti6L motif (representing TiZn2O4) emerges and peaks.",
        "At high Ti fraction (fTi > 0.4), the Ti6H motif (representing Ti3Zn2O8) and eventually TiO2 emerge, while Zn sites are predominantly 4-coordinated (Zn4)."
      ],
      "phase_names": [
        "TiUD",
        "Ti6L",
        "Ti6H",
        "TiO2",
        "ZnO",
        "Zn4",
        "Zn6"
      ],
      "n_phases": 7,
      "key_finding": "Cluster blind-signal-separation of XANES spectra reveals the evolution of local structural motifs in a combinatorial zinc titanate thin film, showing a transition from ZnO with Ti defects to complex amorphous/polycrystalline mixed motifs and finally to TiO2 as Ti fraction increases.",
      "classification": {
        "category": "thin_film",
        "confidence": "high",
        "reasoning": "The study investigates the phase evolution and local structural motifs across a combinatorial zinc titanate thin film grown with a continuous spatial composition gradient of the Ti:Zn ratio.",
        "key_variables": [
          "Ti fraction (fTi)",
          "spatial position along the gradient axis"
        ]
      }
    },
    "fulltext_source": "cached_pdf",
    "content_type": "pdf"
  },
  {
    "doi": "10.1021/acs.jpcc.3c02029",
    "year": 2023,
    "spectroscopy": "xanes",
    "element": "C",
    "edge": "K",
    "has_exp": "Y",
    "has_sim": "Y",
    "material": "amorphous carbon",
    "insight": "C hybridization type",
    "application": "fundamental understanding ",
    "contributor": "Deyu Lu",
    "source": "xlsx_curated",
    "title": "Harnessing Neural Networks for Elucidating X-ray Absorption Structure\u2013Spectrum Relationships in Amorphous Carbon",
    "authors": [
      "Hyuna Kwon",
      "Wenyu Sun",
      "Tim Hsu",
      "Wonseok Jeong",
      "Fikret Aydin",
      "Shubham Sharma",
      "Fanchen Meng",
      "Matthew R. Carbone",
      "Xiao Chen",
      "Deyu Lu",
      "Liwen F. Wan",
      "Michael H. Nielsen",
      "Tuan Anh Pham"
    ],
    "venue": "The Journal of Physical Chemistry C",
    "classification": {
      "category": "synthesis",
      "confidence": "medium",
      "reasoning": "The study uses computational molecular dynamics simulations as a virtual synthesis method, varying the initial density to generate amorphous carbon structures with different sp, sp2, and sp3 hybridization fractions for training machine learning models.",
      "key_variables": [
        "density"
      ]
    },
    "fulltext_analysis": {
      "relevant": true,
      "element": "C",
      "edge": "K",
      "category": "synthesis",
      "uses_our_phases": false,
      "analysis_type": "other",
      "sample_conditions": [
        {
          "sample_id": "Annealed graphene",
          "description": "Experimental XANES data of an annealed graphene sample evaluated using the trained neural network model.",
          "material": "graphene",
          "preparation": "Annealed graphene sample (synthesis details in cited reference).",
          "method": "null",
          "precursors": null,
          "temperature_C": null,
          "duration_hours": null,
          "heating_rate_C_per_min": null,
          "atmosphere": null,
          "cooling_method": null,
          "post_treatment": "annealed",
          "key_variable": "material type",
          "key_variable_value": "graphene",
          "phase_fractions": [
            {
              "phase": "sp2 carbon",
              "fraction": 0.979
            },
            {
              "phase": "sp3 carbon",
              "fraction": 0.021
            }
          ],
          "data_source": "text",
          "r_factor": null,
          "conditions_from_ref": "10.1021/acs.jpcc.1c05282"
        },
        {
          "sample_id": "Diamond",
          "description": "Experimental XANES data of diamond evaluated using the trained neural network model.",
          "material": "diamond",
          "preparation": "Nanodiamond powders (synthesis details in cited reference).",
          "method": "null",
          "precursors": null,
          "temperature_C": null,
          "duration_hours": null,
          "heating_rate_C_per_min": null,
          "atmosphere": null,
          "cooling_method": null,
          "post_treatment": null,
          "key_variable": "material type",
          "key_variable_value": "diamond",
          "phase_fractions": [
            {
              "phase": "sp carbon",
              "fraction": 0.219
            },
            {
              "phase": "sp2 carbon",
              "fraction": 0.244
            },
            {
              "phase": "sp3 carbon",
              "fraction": 0.528
            }
          ],
          "data_source": "text",
          "r_factor": null,
          "conditions_from_ref": "10.1021/ja063303n"
        }
      ],
      "causal_reasoning": "The neural network model predicts the global chemical composition (sp:sp2:sp3 hybridization ratio) directly from the experimental XANES spectra, reflecting the intrinsic bonding nature and structural motifs of the different carbon allotropes.",
      "condition_fraction_rules": [
        "Graphene samples are predominantly composed of sp2 hybridized carbon.",
        "Diamond samples contain a majority of sp3 hybridized carbon, though surface effects or defects in nanodiamonds can introduce significant sp and sp2 fractions."
      ],
      "phase_names": [
        "sp carbon",
        "sp2 carbon",
        "sp3 carbon"
      ],
      "n_phases": 3,
      "key_finding": "A neural network model trained on DFT-calculated XANES spectra can successfully predict the global sp:sp2:sp3 hybridization ratio of experimental carbon samples, outperforming traditional linear combination fitting approaches.",
      "classification": {
        "category": "synthesis",
        "confidence": "medium",
        "reasoning": "The study uses computational molecular dynamics simulations as a virtual synthesis method, varying the initial density to generate amorphous carbon structures with different sp, sp2, and sp3 hybridization fractions for training machine learning models.",
        "key_variables": [
          "density"
        ]
      }
    },
    "fulltext_source": "cached_pdf",
    "content_type": "pdf"
  },
  {
    "doi": "10.1038/s41524-024-01408-1",
    "year": 2024,
    "spectroscopy": "xanes",
    "element": "Cu",
    "edge": "L",
    "has_exp": "Y",
    "has_sim": "Y",
    "material": "Cu metal and oxides",
    "insight": "Cu oxidation state",
    "application": "fundamental understanding ",
    "contributor": "Deyu Lu",
    "source": "xlsx_curated",
    "title": "Prediction of the Cu oxidation state from EELS and XAS spectra using supervised machine learning",
    "authors": [
      "Samuel P. Gleason",
      "Deyu Lu",
      "Jim Ciston"
    ],
    "venue": "npj Computational Materials",
    "classification": {
      "category": "pure_phase",
      "confidence": "high",
      "reasoning": "The experimental portion of the study consists of measuring known pure-phase reference standards (Cu metal, Cu2O, CuO) and creating artificial linear combinations of these spectra to validate a machine learning model.",
      "key_variables": [
        "reference compound",
        "artificial mixture fraction"
      ]
    },
    "fulltext_analysis": {
      "relevant": true,
      "element": "Cu",
      "edge": "L",
      "category": "pure_phase",
      "uses_our_phases": true,
      "analysis_type": "reference measurement",
      "sample_conditions": [
        {
          "sample_id": "Cu Metal EELS",
          "description": "Experimental EELS standard for Cu metal",
          "material": "Cu",
          "crystal_structure": null,
          "oxidation_state": "0",
          "coordination": null,
          "purity": "99.999%",
          "measurement_mode": "EELS",
          "sample_form": "powder",
          "edge_position_eV": null,
          "pre_edge_description": null,
          "white_line_description": "Drop in intensity of the two higher energy peaks in the L3 edge and an increase in intensity in the lowest energy peak compared to pure Cu(0), indicating surface oxidation to Cu(I).",
          "spectral_description": null,
          "phase_fractions": [
            {
              "phase": "metallic_copper_L3",
              "fraction": 1.0
            }
          ],
          "data_source": "figure_3",
          "r_factor": null
        },
        {
          "sample_id": "Cu2O EELS",
          "description": "Experimental EELS standard for Cu2O",
          "material": "Cu2O",
          "crystal_structure": null,
          "oxidation_state": "+1",
          "coordination": null,
          "purity": "99.99%",
          "measurement_mode": "EELS",
          "sample_form": "powder",
          "edge_position_eV": null,
          "pre_edge_description": null,
          "white_line_description": "L3 peak at almost exactly the same energy as Cu(0).",
          "spectral_description": null,
          "phase_fractions": [
            {
              "phase": "cuprite_L3",
              "fraction": 1.0
            }
          ],
          "data_source": "figure_3",
          "r_factor": null
        },
        {
          "sample_id": "CuO EELS",
          "description": "Experimental EELS standard for CuO",
          "material": "CuO",
          "crystal_structure": null,
          "oxidation_state": "+2",
          "coordination": null,
          "purity": "99.99%",
          "measurement_mode": "EELS",
          "sample_form": "powder",
          "edge_position_eV": null,
          "pre_edge_description": null,
          "white_line_description": "L3 edge is roughly 2 eV lower in energy than Cu(I) and Cu(0).",
          "spectral_description": null,
          "phase_fractions": [
            {
              "phase": "tenorite_L3",
              "fraction": 1.0
            }
          ],
          "data_source": "figure_3",
          "r_factor": null
        }
      ],
      "phase_names": [
        "metallic_copper_L3",
        "cuprite_L3",
        "tenorite_L3"
      ],
      "n_phases": 3,
      "key_finding": "Experimental EELS and literature XAS spectra of Cu, Cu2O, and CuO were used to validate a random forest model for predicting Cu oxidation states from L-edge spectra.",
      "classification": {
        "category": "pure_phase",
        "confidence": "high",
        "reasoning": "The experimental portion of the study consists of measuring known pure-phase reference standards (Cu metal, Cu2O, CuO) and creating artificial linear combinations of these spectra to validate a machine learning model.",
        "key_variables": [
          "reference compound",
          "artificial mixture fraction"
        ]
      }
    },
    "fulltext_source": "cached_pdf",
    "content_type": "pdf"
  },
  {
    "doi": "10.1038/s41467-025-67397-x",
    "year": 2026,
    "spectroscopy": "xanes",
    "element": "Ni",
    "edge": "L",
    "has_exp": "Y",
    "has_sim": "Y",
    "material": "Ni-Al intermetallic compounds",
    "insight": "Ni-Al phase identification",
    "application": "surface science",
    "contributor": "Deyu Lu",
    "source": "xlsx_curated",
    "title": "Thermally driven surface phase separation in intermetallic alloys",
    "authors": [
      "Shyam Bharatkumar Patel",
      "Xiaobo Chen",
      "Dongxiang Wu",
      "Zhikang Zhou",
      "Yupeng Wu",
      "Yaguang Zhu",
      "Chaoran Li",
      "Xianhu Sun",
      "Xiao Tong",
      "Abdullah Al-Mahboob",
      "Deyu Lu",
      "Jorge Anibal Boscoboinik",
      "Jerzy T. Sadowski",
      "Guangwen Zhou"
    ],
    "venue": "Nature Communications",
    "pmcid": "PMC12816748",
    "classification": {
      "category": "synthesis",
      "confidence": "medium",
      "reasoning": "The study investigates how thermal treatment (temperature) drives phase separation and the formation of new surface precipitate phases in Ni-Al intermetallic alloys.",
      "key_variables": [
        "temperature",
        "heating duration"
      ]
    },
    "fulltext_analysis": {
      "relevant": true,
      "element": "Ni",
      "edge": "L",
      "category": "synthesis",
      "uses_our_phases": true,
      "analysis_type": "phase_id",
      "sample_conditions": [
        {
          "sample_id": "Pristine \u03b2-NiAl(100)",
          "description": "Surrounding pristine area of the single crystal surface during annealing",
          "material": "\u03b2-NiAl",
          "preparation": "Annealing a bulk \u03b2-NiAl(100) single crystal",
          "method": "thermal annealing",
          "precursors": null,
          "temperature_C": 800,
          "duration_hours": null,
          "heating_rate_C_per_min": null,
          "atmosphere": "UHV",
          "cooling_method": null,
          "post_treatment": null,
          "key_variable": "surface region",
          "key_variable_value": "pristine area",
          "phase_fractions": [
            {
              "phase": "\u03b2-NiAl",
              "fraction": 1.0
            }
          ],
          "data_source": "text/figure_3",
          "r_factor": null,
          "conditions_from_ref": null
        },
        {
          "sample_id": "\u03b3\u2018-Ni3Al precipitate island",
          "description": "Precipitate island formed on the surface during annealing",
          "material": "\u03b3\u2018-Ni3Al",
          "preparation": "Annealing a bulk \u03b2-NiAl(100) single crystal",
          "method": "thermal annealing",
          "precursors": null,
          "temperature_C": 800,
          "duration_hours": null,
          "heating_rate_C_per_min": null,
          "atmosphere": "UHV",
          "cooling_method": null,
          "post_treatment": null,
          "key_variable": "surface region",
          "key_variable_value": "precipitate island",
          "phase_fractions": [
            {
              "phase": "\u03b3\u2018-Ni3Al",
              "fraction": 1.0
            }
          ],
          "data_source": "text/figure_3",
          "r_factor": null,
          "conditions_from_ref": null
        }
      ],
      "causal_reasoning": "Thermal annealing at 800 \u00b0C activates bulk thermal vacancies. The lower vacancy formation energy for Ni compared to Al drives preferential Ni migration to the surface, causing phase separation and the formation of Ni-rich \u03b3\u2018-Ni3Al islands.",
      "condition_fraction_rules": [
        "Annealing \u03b2-NiAl at 800 \u00b0C in UHV leads to the formation of \u03b3\u2018-Ni3Al surface precipitates."
      ],
      "phase_names": [
        "\u03b2-NiAl",
        "\u03b3\u2018-Ni3Al",
        "metallic Ni"
      ],
      "n_phases": 3,
      "key_finding": "In-situ NEXAFS confirms that high-temperature annealing of \u03b2-NiAl drives surface phase separation, forming \u03b3\u2018-Ni3Al precipitates due to preferential Ni segregation.",
      "classification": {
        "category": "synthesis",
        "confidence": "medium",
        "reasoning": "The study investigates how thermal treatment (temperature) drives phase separation and the formation of new surface precipitate phases in Ni-Al intermetallic alloys.",
        "key_variables": [
          "temperature",
          "heating duration"
        ]
      }
    },
    "fulltext_source": "cached_text",
    "content_type": "text"
  },
  {
    "doi": "10.1038/s41597-023-02262-4",
    "year": 2023,
    "spectroscopy": "xanes",
    "element": "S",
    "edge": "K",
    "has_exp": "Y",
    "has_sim": "Y",
    "material": "lithium thiophosphate ",
    "insight": "database",
    "application": "Li ion solid state eletrolyte",
    "contributor": "Deyu Lu",
    "source": "xlsx_curated",
    "title": "Simulated sulfur K-edge X-ray absorption spectroscopy database of lithium thiophosphate solid electrolytes",
    "authors": [
      "Haoyue Guo",
      "Matthew R. Carbone",
      "Chuntian Cao",
      "Jianzhou Qu",
      "Yonghua Du",
      "Seong-Min Bak",
      "Conan Weiland",
      "Feng Wang",
      "Shinjae Yoo",
      "Nongnuch Artrith",
      "Alexander Urban",
      "Deyu Lu"
    ],
    "venue": "Scientific Data",
    "classification": {
      "category": "pure_phase",
      "confidence": "high",
      "reasoning": "The paper focuses on generating a database of simulated XAS spectra for specific structural models and provides experimental measurements of known reference compounds (Li2S, P2S5, NiS, Li3PS4) to serve as standards.",
      "key_variables": [
        "composition",
        "crystal structure",
        "local coordination"
      ]
    },
    "fulltext_analysis": {
      "relevant": true,
      "element": "S",
      "edge": "K",
      "category": "pure_phase",
      "uses_our_phases": true,
      "analysis_type": "reference measurement",
      "sample_conditions": [
        {
          "sample_id": "Li2S",
          "description": "Experimental benchmark measurement of lithium sulfide",
          "material": "Li2S",
          "crystal_structure": null,
          "oxidation_state": null,
          "coordination": null,
          "purity": null,
          "measurement_mode": "electron yield",
          "sample_form": "pellet",
