Repository: yuxi120407/SpectralBench

## Benchmark overview

- **60 scenarios** from **18 published papers**
- **6 categories**: synthesis, electrochemistry, pure phase, thin film, catalyst, environmental
- **14 elements**: As, C, Cu, Fe, Li, Mn, Ni, O, Pd, Pt, S, Ti, V, Zn
- Each scenario includes: structured prompt (LLM input), paper-grounded ground truth, scoring rubric
- All ground truth is **paper-only** -- no textbook/prior knowledge added
- Questions are **LLM-generated** from the ground truth, tailored per scenario

| Category         | Scenarios | Description |
|------------------|-----------|-------------|
| Thin film        | ~20       | Phase composition from deposition conditions and composition gradients |

File: data/scenarios_v3.json (part 1 of 11)
[
  {
    "id": "resolving_local_stru_Combinatorial film, fTi = 0.1 (Ti K-edge)",
    "element": "Ti, Zn",
    "edge": "K",
    "category": "thin_film",
    "source_paper": "Resolving local structural motifs across the phase evolution of zinc titanates w",
    "prompt": "## Sample Information\n- **Material**: Combinatorial Ti-Zn oxide thin film on fused silica\n- **Application/Context**: Combinatorial materials discovery for structural evolution of zinc titanates\n\n## Deposition / Film Details\n- **Deposition method**: Pulsed laser deposition (PLD) using alternating ZnO and TiO2 targets in 10 mTorr oxygen ambient\n- **Substrate**: Fused silica (JGS2)\n- **Deposition temperature**: 600 \u00b0C\n- **Film thickness**: 100 nm\n- **Post-deposition annealing**: none\n\n## Sample-Specific Conditions\n- Ti fraction (fTi): 0.1\n- The film is part of a combinatorial library grown via 250 alternating ablation cycles.\n\n## Measurement\nWe plan to measure the Ti K XANES spectrum of this film.\n\n## Questions\nBased on ALL the deposition and film information above:\n1. What phases (oxidation states / structural motifs of Ti, Zn) could exist in this film?\n2. How many of these phases are significant (>5% fraction)?\n3. For each significant phase, estimate its fraction (fractions should sum to 1.0).\n4. What reference spectra should be prepared for linear combination fitting?\n5. What scientific reasoning connects the specific film conditions to your predicted phases and fractions?",
    "ground_truth": {
      "candidate_phases": [
        "isolated Ti defects in ZnO",
        "rutile",
        "zincite",
        "amorphous TiO2",
        "zinc titanate"
      ],
      "significant_phases": [
        "isolated Ti defects in ZnO"
      ],
      "n_significant": 1,
      "fractions": {
        "isolated Ti defects in ZnO": 1.0
      },
      "outside_references": true,
      "recommended_references": [
        "rutile",
        "zincite"
      ],
      "key_reasoning": "At a low Ti fraction (fTi = 0.1), the Ti atoms are incorporated into the wurtzite ZnO host lattice as isolated defects (Ti4+ substituting Zn2+ or in interstitial sites) rather than forming a separate TiO2 or zinc titanate phase. The low concentration and 600 \u00b0C deposition temperature in oxygen favor a solid solution of Ti in ZnO, where Ti adopts a local structural motif dictated by the ZnO lattice."
    },
    "condition_details": {
      "key_variable": "Ti fraction",
      "key_variable_value": "0.1",
      "deposition_method": "Pulsed laser deposition (PLD)",
      "substrate": "Fused silica (JGS2)",
      "deposition_temperature_C": 600,
      "film_thickness_nm": "100",
      "environment": "10 mTorr oxygen ambient (base pressure 10^-7 Torr)"
    },
    "rubric": {
      "phase_identification": {
        "max_score": 30,
        "criteria": [
          {
            "points": 30,
            "description": "Correctly identifies isolated Ti defects in ZnO (or Ti-doped ZnO solid solution) as the primary state for Ti."
          },
          {
            "points": 15,
            "description": "Suggests a mixture of ZnO and TiO2 (rutile/anatase) without recognizing the solid solution/defect nature at low fTi."
          },
          {
            "points": 0,
            "description": "Completely incorrect phases (e.g., metallic Ti)."
          }
        ]
      },
      "n_phases": {
        "max_score": 10,
        "criteria": [
          {
            "points": 10,
            "description": "Predicts 1 significant phase/motif for Ti (the defect state/solid solution)."
          },
          {
            "points": 0,
            "description": "Predicts multiple separate phases (e.g., phase separation into ZnO and TiO2)."
          }
        ]
      },
      "fraction_accuracy": {
        "max_score": 30,
        "criteria": [
          {
            "points": 30,
            "description": "Predicts >90% of Ti is in the ZnO lattice (defect/dopant state)."
          },
          {
            "points": 20,
            "description": "Predicts 70-90% of Ti is in the ZnO lattice."
          },
          {
            "points": 10,
            "description": "Predicts 50-70% of Ti is in the ZnO lattice."
          },
          {
            "points": 0,
            "description": "Predicts <50% of Ti is in the ZnO lattice."
          }
        ]
      },
      "reasoning_quality": {
        "max_score": 30,
        "criteria": [
          {
            "points": 30,
            "description": "Clearly explains that at low Ti fractions (fTi = 0.1), Ti incorporates into the wurtzite ZnO host lattice as isolated defects/dopants rather than forming secondary phases, supported by the PLD conditions."
          },
          {
            "points": 15,
            "description": "Mentions the low Ti fraction but assumes phase separation or doesn't explicitly discuss the host lattice accommodation."
          },
          {
            "points": 0,
            "description": "No reasonable explanation linking the low fTi to the structural motif."
          }
        ]
      }
    },
    "source_paper_full": {
      "title": "Resolving local structural motifs across the phase evolution of zinc titanates with computational x-ray absorption spectroscopy",
      "doi": "10.1103/PhysRevMaterials.9.023802",
      "authors": [
        "Xuance Jiang",
        "Ruoshui Li",
        "Dario J Stacchiola",
        "Eli Stavitski",
        "Xiaohui Qu",
        "Mark S. Hybertsen",
        "Mingzhao Liu",
        "Deyu Lu"
      ],
      "year": 2025,
      "venue": "Physical Review Materials"
    },
    "classification": {
      "category": "thin_film",
      "confidence": "high",
      "reasoning": "The study investigates the phase evolution and local structural motifs across a combinatorial zinc titanate thin film grown with a continuous spatial composition gradient of the Ti:Zn ratio.",
      "key_variables": [
        "Ti fraction (fTi)",
        "spatial position along the gradient axis"
      ]
    }
  },
  {
    "id": "resolving_local_stru_Combinatorial film, fTi = 0.2 (Ti K-edge)",
    "element": "Ti, Zn",
    "edge": "K",
    "category": "thin_film",
    "source_paper": "Resolving local structural motifs across the phase evolution of zinc titanates w",
    "prompt": "## Sample Information\n- **Material**: Combinatorial Ti-Zn oxide thin film on fused silica\n- **Application/Context**: Combinatorial materials discovery for zinc titanate phase evolution\n\n## Deposition / Film Details\n- **Deposition method**: pulsed laser deposition (PLD) using alternating ZnO and TiO2 targets in 10 mTorr oxygen ambient\n- **Substrate**: fused silica (JGS2)\n- **Deposition temperature**: 600 \u00b0C\n- **Film thickness**: 100 nm\n- **Post-deposition annealing**: not reported\n\n## Sample-Specific Conditions\n- Ti fraction (fTi): 0.2\n- 250 deposition cycles were executed to achieve thorough mixing\n\n## Measurement\nWe plan to measure the Ti, Zn K XANES spectrum of this film.\n\n## Questions\nBased on ALL the deposition and film information above:\n1. What phases (oxidation states / structural motifs of Ti, Zn) could exist in this film?\n2. How many of these phases are significant (>5% fraction)?\n3. For each significant phase, estimate its fraction (fractions should sum to 1.0).\n4. What reference spectra should be prepared for linear combination fitting?\n5. What scientific reasoning connects the specific film conditions to your predicted phases and fractions?",
    "ground_truth": {
      "candidate_phases": [
        "Ti-doped ZnO motif (isolated Ti defects in wurtzite ZnO)",
        "Layered Ti-Zn oxide motif",
        "Spinel zinc titanate (TiZn2O4)",
        "Amorphous TiO2",
        "Rutile TiO2"
      ],
      "significant_phases": [
        "Ti-doped ZnO motif (TiUD)",
        "Layered Ti-Zn oxide motif (Ti6L)"
      ],
      "n_significant": 2,
      "fractions": {
        "Ti-doped ZnO motif (TiUD)": 0.8,
        "Layered Ti-Zn oxide motif (Ti6L)": 0.2
      },
      "recommended_references": [
        "zincite",
        "rutile"
      ],
      "outside_references": true,
      "key_reasoning": "At a low Ti fraction (fTi = 0.2), the Ti atoms primarily substitute into the wurtzite ZnO lattice as isolated defects (TiUD motif). Because the concentration of Ti is relatively low, the host ZnO structure dominates. As the solubility limit is approached, a secondary layered Ti-induced structural motif (Ti6L) begins to form. The low Ti concentration prevents the formation of bulk zinc titanate phases (like TiZn2O4) or amorphous TiO2, which only dominate at higher fTi values."
    },
    "condition_details": {
      "key_variable": "Ti fraction",
      "key_variable_value": "0.2",
      "deposition_method": "pulsed laser deposition",
      "substrate": "fused silica (JGS2)",
      "deposition_temperature_C": 600,
      "film_thickness_nm": "100",
      "environment": "10 mTorr oxygen ambient"
    },
    "rubric": {
      "phase_identification": {
        "max_score": 30,
        "criteria": [
          {
            "points": 15,
            "description": "Identifies Ti substituted in ZnO (isolated Ti defects in wurtzite lattice) as the primary motif."
          },
          {
            "points": 15,
            "description": "Identifies a secondary mixed Ti-Zn oxide motif (e.g., layered structures or early-stage clustering) rather than pure TiO2."
          }
        ]
      },
      "n_phases": {
        "max_score": 10,
        "criteria": [
          {
            "points": 10,
            "description": "Predicts exactly 2 significant phases/motifs."
          },
          {
            "points": 5,
            "description": "Predicts 3 significant phases."
          }
        ]
      },
      "fraction_accuracy": {
        "max_score": 30,
        "criteria": [
          {
            "points": 30,
            "description": "Predicts Ti-doped ZnO motif between 70-90% and secondary motif between 10-30%."
          },
          {
            "points": 20,
            "description": "Predicts Ti-doped ZnO motif between 60-95%."
          },
          {
            "points": 10,
            "description": "Predicts Ti-doped ZnO motif as the majority phase (>50%) but outside the 60-95% range."
          },
          {
            "points": 0,
            "description": "Predicts TiO2 or bulk zinc titanate as the majority phase."
          }
        ]
      },
      "reasoning_quality": {
        "max_score": 30,
        "criteria": [
          {
            "points": 15,
            "description": "Explains that the low Ti fraction (fTi = 0.2) favors solid solution/defect formation within the ZnO host lattice rather than phase separation into pure TiO2."
          },
          {
            "points": 15,
            "description": "Notes that the 600 \u00b0C deposition temperature and alternating PLD targets promote thorough mixing, leading to complex local motifs rather than simple physical mixtures of ZnO and TiO2."
          }
        ]
      }
    },
    "source_paper_full": {
      "title": "Resolving local structural motifs across the phase evolution of zinc titanates with computational x-ray absorption spectroscopy",
      "doi": "10.1103/PhysRevMaterials.9.023802",
      "authors": [
        "Xuance Jiang",
        "Ruoshui Li",
        "Dario J Stacchiola",
        "Eli Stavitski",
        "Xiaohui Qu",
        "Mark S. Hybertsen",
        "Mingzhao Liu",
        "Deyu Lu"
      ],
      "year": 2025,
      "venue": "Physical Review Materials"
    },
    "classification": {
      "category": "thin_film",
      "confidence": "high",
      "reasoning": "The study investigates the phase evolution and local structural motifs across a combinatorial zinc titanate thin film grown with a continuous spatial composition gradient of the Ti:Zn ratio.",
      "key_variables": [
        "Ti fraction (fTi)",
        "spatial position along the gradient axis"
      ]
    }
  },
  {
    "id": "resolving_local_stru_Combinatorial film, fTi = 0.3 (Ti K-edge)",
    "element": "Ti, Zn",
    "edge": "K",
    "category": "thin_film",
    "source_paper": "Resolving local structural motifs across the phase evolution of zinc titanates w",
    "prompt": "## Sample Information\n- **Material**: Combinatorial Ti-Zn oxide on fused silica\n- **Application/Context**: Combinatorial materials discovery and structural evolution study\n\n## Deposition / Film Details\n- **Deposition method**: pulsed laser deposition (PLD)\n- **Substrate**: fused silica (JGS2)\n- **Deposition temperature**: 600 \u00b0C\n- **Film thickness**: 100 nm\n- **Post-deposition annealing**: none\n\n## Sample-Specific Conditions\n- Ti fraction (fTi): 0.3\n- Deposited using alternating ZnO and TiO2 targets for 250 cycles under 10 mTorr oxygen ambient.\n\n## Measurement\nWe plan to measure the Ti, Zn K XANES spectrum of this film.\n\n## Questions\nBased on ALL the deposition and film information above:\n1. What phases (oxidation states / structural motifs of Ti, Zn) could exist in this film?\n2. How many of these phases are significant (>5% fraction)?\n3. For each significant phase, estimate its fraction (fractions should sum to 1.0).\n4. What reference spectra should be prepared for linear combination fitting?\n5. What scientific reasoning connects the specific film conditions to your predicted phases and fractions?",
    "ground_truth": {
      "candidate_phases": [
        "TiUD (isolated Ti defects in ZnO wurtzite)",
        "Ti6L (layered Ti-induced structure)",
        "TiZn2O4 motif",
        "Ti3Zn2O8 motif",
        "TiO2 (amorphous/rutile)",
        "ZnO (zincite)"
      ],
      "significant_phases": [
        "TiUD (isolated Ti defects in ZnO wurtzite)",
        "Ti6L (layered Ti-induced structure)"
      ],
      "n_significant": 2,
      "fractions": {
        "TiUD (isolated Ti defects in ZnO wurtzite)": 0.55,
        "Ti6L (layered Ti-induced structure)": 0.45
      },
      "recommended_references": [
        "rutile",
        "zincite"
      ],
      "outside_references": true,
      "key_reasoning": "At a relatively low Ti fraction of 0.3, the combinatorial film is transitioning from a purely Ti-doped ZnO wurtzite structure (where Ti exists as isolated defects, TiUD) to intermediate layered Ti-induced structures (Ti6L). The Ti fraction is high enough to disrupt the pure ZnO lattice and form layered motifs, but not yet high enough to form the complex amorphous zinc titanate mixtures (TiZn2O4/Ti3Zn2O8) or pure amorphous TiO2 that dominate at fTi > 0.5."
    },
    "condition_details": {
      "key_variable": "Ti fraction (fTi)",
      "key_variable_value": "0.3",
      "deposition_method": "pulsed laser deposition (PLD)",
      "substrate": "fused silica (JGS2)",
      "deposition_temperature_C": 600,
      "film_thickness_nm": 100,
      "annealing": null
    },
    "rubric": {
      "phase_identification": {
        "max_score": 30,
        "criteria": [
          {
            "points": 15,
            "description": "Identifies isolated Ti defects in ZnO (or Ti-doped ZnO solid solution) as a primary motif."
          },
          {
            "points": 15,
            "description": "Identifies intermediate layered Ti-induced structures or early-stage zinc titanate motifs."
          }
        ]
      },
      "n_phases": {
        "max_score": 10,
        "criteria": [
          {
            "points": 10,
            "description": "Predicts exactly 2 significant structural motifs/phases."
          },
          {
            "points": 5,
            "description": "Predicts 3 significant structural motifs/phases."
          }
        ]
      },
      "fraction_accuracy": {
        "max_score": 30,
        "criteria": [
          {
            "points": 30,
            "description": "Predicts TiUD (isolated Ti in ZnO) at 50-60% and Ti6L (layered motif) at 40-50%."
          },
          {
            "points": 20,
            "description": "Predicts TiUD (isolated Ti in ZnO) at 40-70% and Ti6L (layered motif) at 30-60%."
          },
          {
            "points": 10,
            "description": "Predicts Ti-doped ZnO as the dominant phase but misses the specific layered intermediate fraction."
          },
          {
            "points": 0,
            "description": "Predicts pure TiO2, pure ZnO without Ti incorporation, or completely inaccurate phases."
          }
        ]
      },
      "reasoning_quality": {
        "max_score": 30,
        "criteria": [
          {
            "points": 15,
            "description": "Explains that at fTi = 0.3, the composition is Zn-rich, favoring a ZnO-like host lattice with Ti incorporated as defects rather than bulk TiO2."
          },
          {
            "points": 15,
            "description": "Notes that fTi = 0.3 is high enough to induce structural transitions from pure wurtzite to intermediate layered or defect-clustered motifs, but too low for complete amorphization or pure TiO2 formation."
          }
        ]
      }
    },
    "source_paper_full": {
      "title": "Resolving local structural motifs across the phase evolution of zinc titanates with computational x-ray absorption spectroscopy",
      "doi": "10.1103/PhysRevMaterials.9.023802",
      "authors": [
        "Xuance Jiang",
        "Ruoshui Li",
        "Dario J Stacchiola",
        "Eli Stavitski",
        "Xiaohui Qu",
        "Mark S. Hybertsen",
        "Mingzhao Liu",
        "Deyu Lu"
      ],
      "year": 2025,
      "venue": "Physical Review Materials"
    },
    "classification": {
      "category": "thin_film",
      "confidence": "high",
      "reasoning": "The study investigates the phase evolution and local structural motifs across a combinatorial zinc titanate thin film grown with a continuous spatial composition gradient of the Ti:Zn ratio.",
      "key_variables": [
        "Ti fraction (fTi)",
        "spatial position along the gradient axis"
      ]
    }
  },
  {
    "id": "resolving_local_stru_Combinatorial film, fTi = 0.4 (Ti K-edge)",
    "element": "Ti, Zn",
    "edge": "K",
    "category": "thin_film",
    "source_paper": "Resolving local structural motifs across the phase evolution of zinc titanates w",
    "prompt": "## Sample Information\n- **Material**: Combinatorial Ti-Zn oxide thin film on fused silica\n- **Application/Context**: Combinatorial materials discovery for zinc titanates\n\n## Deposition / Film Details\n- **Deposition method**: Pulsed laser deposition (PLD)\n- **Substrate**: Fused silica (JGS2)\n- **Deposition temperature**: 600 \u00b0C\n- **Film thickness**: 100 nm\n- **Post-deposition annealing**: none\n\n## Sample-Specific Conditions\n- Ti fraction (fTi): 0.4\n- Environment: 10 mTorr oxygen ambient, alternating ZnO and TiO2 targets for 250 cycles\n\n## Measurement\nWe plan to measure the Ti, Zn K XANES spectrum of this film.\n\n## Questions\nBased on ALL the deposition and film information above:\n1. What phases (oxidation states / structural motifs of Ti, Zn) could exist in this film?\n2. How many of these phases are significant (>5% fraction)?\n3. For each significant phase, estimate its fraction (fractions should sum to 1.0).\n4. What reference spectra should be prepared for linear combination fitting?\n5. What scientific reasoning connects the specific film conditions to your predicted phases and fractions?",
    "ground_truth": {
      "candidate_phases": [
        "TiUD (Ti in ZnO-like undistorted defects)",
        "Ti6L (Ti in mixed Ti-Zn-O motifs / low-distortion 6-fold)",
        "Ti6H (TiO2-like motifs / high-distortion 6-fold)",
        "Amorphous TiO2",
        "Wurtzite ZnO"
      ],
      "significant_phases": [
        "TiUD (Ti in ZnO-like undistorted defects)",
        "Ti6L (Ti in mixed Ti-Zn-O motifs / low-distortion 6-fold)",
        "Ti6H (TiO2-like motifs / high-distortion 6-fold)"
      ],
      "n_significant": 3,
      "fractions": {
        "TiUD (Ti in ZnO-like undistorted defects)": 0.45,
        "Ti6L (Ti in mixed Ti-Zn-O motifs / low-distortion 6-fold)": 0.45,
        "Ti6H (TiO2-like motifs / high-distortion 6-fold)": 0.1
      },
      "recommended_references": [
        "rutile",
        "zincite"
      ],
      "key_reasoning": "At a Ti fraction (fTi) of 0.4, the combinatorial film is in a transitional structural region. It has exceeded the solubility limit of isolated Ti defects in the wurtzite ZnO lattice (which dominates at low fTi), but has not yet reached the pure amorphous TiO2 phase (which dominates at high fTi). The PLD growth at 600 \u00b0C with alternating targets drives the formation of a complex mixture of local structural motifs. This results in roughly equal populations of Ti in ZnO-like defect environments (TiUD) and complex amorphous/polycrystalline mixed motifs like TiZn2O4 or Ti3Zn2O8 (Ti6L), along with a minor emergence of TiO2-like motifs (Ti6H)."
    },
    "condition_details": {
      "key_variable": "Ti fraction",
      "key_variable_value": "0.4",
      "deposition_method": "Pulsed laser deposition (PLD)",
      "substrate": "Fused silica (JGS2)",
      "deposition_temperature_C": 600,
      "film_thickness_nm": "100",
      "annealing": null
    },
    "rubric": {
      "phase_identification": {
        "max_score": 30,
        "criteria": [
          {
            "points": 15,
            "description": "Identifies mixed Ti-Zn-O structural motifs (e.g., zinc titanates, TiZn2O4, Ti3Zn2O8, or 6-fold coordinated Ti in mixed oxide)."
          },
          {
            "points": 10,
            "description": "Identifies Ti substituted into ZnO-like environments (Ti defects in wurtzite)."
          },
          {
            "points": 5,
            "description": "Identifies TiO2-like motifs (amorphous or rutile-like)."
          }
        ]
      },
      "n_phases": {
        "max_score": 10,
        "criteria": [
          {
            "points": 10,
            "description": "Predicts exactly 3 significant phases/motifs."
          },
          {
            "points": 5,
            "description": "Predicts 2 or 4 significant phases/motifs."
          }
        ]
      },
      "fraction_accuracy": {
        "max_score": 30,
        "criteria": [
          {
            "points": 30,
            "description": "Predicts ~40-50% Ti in ZnO-like defects, ~40-50% mixed Ti-Zn-O motifs, and ~5-15% TiO2-like motifs."
          },
          {
            "points": 20,
            "description": "Predicts a roughly equal mixture of ZnO-like and mixed Ti-Zn-O motifs, but misses the minor TiO2 component."
          },
          {
            "points": 10,
            "description": "Predicts a generic mixture of ZnO and TiO2 without acknowledging the complex intermediate mixed motifs."
          },
          {
            "points": 0,
            "description": "Predicts a single phase or completely inaccurate fractions."
          }
        ]
      },
      "reasoning_quality": {
        "max_score": 30,
        "criteria": [
          {
            "points": 15,
            "description": "Explains that fTi = 0.4 is an intermediate composition that forces a transition from Ti-doped ZnO to complex mixed motifs, as it exceeds the solubility limit of Ti in ZnO."
          },
          {
            "points": 15,
            "description": "Connects the PLD alternating target deposition method and 600 \u00b0C temperature to the formation of complex, potentially amorphous/polycrystalline mixed local environments rather than a single thermodynamically stable bulk phase."
          }
        ]
      }
    },
    "source_paper_full": {
      "title": "Resolving local structural motifs across the phase evolution of zinc titanates with computational x-ray absorption spectroscopy",
      "doi": "10.1103/PhysRevMaterials.9.023802",
      "authors": [
        "Xuance Jiang",
        "Ruoshui Li",
        "Dario J Stacchiola",
        "Eli Stavitski",
        "Xiaohui Qu",
        "Mark S. Hybertsen",
        "Mingzhao Liu",
        "Deyu Lu"
      ],
      "year": 2025,
      "venue": "Physical Review Materials"
    },
    "classification": {
      "category": "thin_film",
      "confidence": "high",
      "reasoning": "The study investigates the phase evolution and local structural motifs across a combinatorial zinc titanate thin film grown with a continuous spatial composition gradient of the Ti:Zn ratio.",
      "key_variables": [
        "Ti fraction (fTi)",
        "spatial position along the gradient axis"
      ]
    }
  },
  {
    "id": "resolving_local_stru_Combinatorial film, fTi = 0.5 (Ti K-edge)",
    "element": "Ti, Zn",
    "edge": "K",
    "category": "thin_film",
    "source_paper": "Resolving local structural motifs across the phase evolution of zinc titanates w",
    "prompt": "## Sample Information\n- **Material**: Ti-Zn oxide on fused silica\n- **Application/Context**: Combinatorial thin film for studying structural evolution of zinc titanates\n\n## Deposition / Film Details\n- **Deposition method**: Pulsed laser deposition (PLD) with a KrF excimer laser (248 nm) using alternating zinc oxide and titanium oxide targets for 250 cycles\n- **Substrate**: Fused silica (JGS2)\n- **Deposition temperature**: 600 \u00b0C\n- **Film thickness**: 100 nm\n- **Post-deposition annealing**: none\n\n## Sample-Specific Conditions\n- Ti fraction (fTi): 0.5\n- Base pressure 10^-7 Torr, deposition under 10 mTorr oxygen ambient\n\n## Measurement\nWe plan to measure the Ti, Zn K XANES spectrum of this film.\n\n## Questions\nBased on ALL the deposition and film information above:\n1. What phases (oxidation states / structural motifs of Ti, Zn) could exist in this film?\n2. How many of these phases are significant (>5% fraction)?\n3. For each significant phase, estimate its fraction (fractions should sum to 1.0).\n4. What reference spectra should be prepared for linear combination fitting?\n5. What scientific reasoning connects the specific film conditions to your predicted phases and fractions?",
    "ground_truth": {
      "candidate_phases": [
        "wurtzite ZnO with Ti defects",
        "TiZn2O4-like motif (Ti6L)",
        "Ti3Zn2O8-like motif (Ti6H)",
        "amorphous TiO2-like motif (TiUD)",
        "rutile",
        "zincite"
      ],
      "significant_phases": [
        "amorphous TiO2-like motif (TiUD)",
        "TiZn2O4-like motif (Ti6L)",
        "Ti3Zn2O8-like motif (Ti6H)"
      ],
      "n_significant": 3,
      "fractions": {
        "amorphous TiO2-like motif (TiUD)": 0.55,
        "TiZn2O4-like motif (Ti6L)": 0.25,
        "Ti3Zn2O8-like motif (Ti6H)": 0.2
      },
      "outside_references": true,
      "recommended_references": [
        "rutile",
        "zincite",
        "strontium_titanate"
      ],
      "key_reasoning": "At an intermediate Ti fraction of 0.5, the film transitions away from a ZnO-dominated wurtzite lattice into a complex mixture of amorphous and polycrystalline motifs. The PLD growth at 600 \u00b0C under 10 mTorr oxygen using alternating targets promotes the formation of mixed metal oxide local environments rather than complete phase separation into pure ZnO and TiO2. Blind signal separation of the XANES spectra reveals three distinct Ti4+ octahedral motifs at this composition: a dominant undistorted amorphous TiO2-like motif (TiUD, ~55%), and two distorted motifs associated with mixed zinc titanate environments, specifically TiZn2O4-like (Ti6L, ~25%) and Ti3Zn2O8-like (Ti6H, ~20%) local structures."
    },
    "condition_details": {
      "key_variable": "Ti fraction",
      "key_variable_value": "0.5",
      "deposition_method": "pulsed laser deposition (PLD)",
      "substrate": "fused silica (JGS2)",
      "deposition_temperature_C": 600,
      "film_thickness_nm": 100,
      "environment": "10 mTorr oxygen ambient"
    },
    "rubric": {
      "phase_identification": {
        "max_score": 30,
        "criteria": [
          {
            "points": 15,
            "description": "Identifies the presence of mixed zinc titanate motifs (e.g., TiZn2O4, Ti3Zn2O8, or generic mixed Ti-Zn oxide environments)."
          },
          {
            "points": 15,
            "description": "Identifies the presence of an amorphous or undistorted TiO2-like phase."
          }
        ]
      },
      "n_phases": {
        "max_score": 10,
        "criteria": [
          {
            "points": 10,
            "description": "Predicts exactly 3 significant local motifs/phases for Ti."
          },
          {
            "points": 5,
            "description": "Predicts 2 or 4 significant phases."
          }
        ]
      },
      "fraction_accuracy": {
        "max_score": 30,
        "criteria": [
          {
            "points": 30,
            "description": "Predicts ~50-60% amorphous TiO2-like phase and ~40-50% mixed zinc titanate phases."
          },
          {
            "points": 20,
            "description": "Predicts the amorphous TiO2-like phase as the majority (>50%) but misses the specific distribution of the mixed titanate phases."
          },
          {
            "points": 10,
            "description": "Predicts a mixture of TiO2 and zinc titanates but gets the majority phase wrong (e.g., predicts titanates > TiO2)."
          },
          {
            "points": 0,
            "description": "Predicts completely incorrect phases (e.g., pure metallic Ti, pure ZnO, or pure rutile)."
          }
        ]
      },
      "reasoning_quality": {
        "max_score": 30,
        "criteria": [
          {
            "points": 15,
            "description": "Explains that the intermediate composition (fTi = 0.5) drives the system into a mixed amorphous/polycrystalline regime rather than a single solid solution."
          },
          {
            "points": 15,
            "description": "Links the PLD conditions (600 \u00b0C, alternating targets) to the formation of complex local structural motifs (zinc titanates) rather than complete phase separation."
          }
        ]
      }
    },
    "source_paper_full": {
      "title": "Resolving local structural motifs across the phase evolution of zinc titanates with computational x-ray absorption spectroscopy",
      "doi": "10.1103/PhysRevMaterials.9.023802",
      "authors": [
        "Xuance Jiang",
        "Ruoshui Li",
        "Dario J Stacchiola",
        "Eli Stavitski",
        "Xiaohui Qu",
        "Mark S. Hybertsen",
        "Mingzhao Liu",
        "Deyu Lu"
      ],
      "year": 2025,
      "venue": "Physical Review Materials"
    },
    "classification": {
      "category": "thin_film",
      "confidence": "high",
      "reasoning": "The study investigates the phase evolution and local structural motifs across a combinatorial zinc titanate thin film grown with a continuous spatial composition gradient of the Ti:Zn ratio.",
      "key_variables": [
        "Ti fraction (fTi)",
        "spatial position along the gradient axis"
      ]
    }
  },
  {
    "id": "resolving_local_stru_Combinatorial film, fTi = 0.6 (Ti K-edge)",
    "element": "Ti, Zn",
    "edge": "K",
    "category": "thin_film",
    "source_paper": "Resolving local structural motifs across the phase evolution of zinc titanates w",
    "prompt": "## Sample Information\n- **Material**: Ti-Zn oxide on fused silica\n- **Application/Context**: Combinatorial thin film for studying local structural motifs across phase evolution\n\n## Deposition / Film Details\n- **Deposition method**: pulsed laser deposition (PLD) with a KrF excimer laser (248 nm), alternating zinc oxide and titanium oxide targets for 250 cycles under 10 mTorr oxygen ambient\n- **Substrate**: fused silica (JGS2)\n- **Deposition temperature**: 600 \u00b0C\n- **Film thickness**: 100 nm\n- **Post-deposition annealing**: none\n\n## Sample-Specific Conditions\n- Ti fraction (fTi): 0.6\n- Combinatorial library position corresponding to 60% Ti, 40% Zn.\n\n## Measurement\nWe plan to measure the Ti, Zn K XANES spectrum of this film.\n\n## Questions\nBased on ALL the deposition and film information above:\n1. What phases (oxidation states / structural motifs of Ti, Zn) could exist in this film?\n2. How many of these phases are significant (>5% fraction)?\n3. For each significant phase, estimate its fraction (fractions should sum to 1.0).\n4. What reference spectra should be prepared for linear combination fitting?\n5. What scientific reasoning connects the specific film conditions to your predicted phases and fractions?",
    "ground_truth": {
      "candidate_phases": [
        "Amorphous TiO2-like motif",
        "Zinc titanate mixed motif (e.g., Ti3Zn2O8-like)",
        "Zinc titanate mixed motif (e.g., TiZn2O4-like)",
        "Wurtzite ZnO with Ti defects",
        "Rutile TiO2"
      ],
      "significant_phases": [
        "Amorphous TiO2-like motif",
        "Zinc titanate mixed motif (e.g., Ti3Zn2O8-like)",
        "Zinc titanate mixed motif (e.g., TiZn2O4-like)"
      ],
      "n_significant": 3,
      "fractions": {
        "Amorphous TiO2-like motif": 0.6,
        "Zinc titanate mixed motif (e.g., Ti3Zn2O8-like)": 0.35,
        "Zinc titanate mixed motif (e.g., TiZn2O4-like)": 0.05
      },
      "recommended_references": [
        "rutile",
        "zincite"
      ],
      "key_reasoning": "At a Ti fraction of 0.6, the combinatorial film has transitioned past the solubility limit of Ti in ZnO (which forms isolated defects at low fTi) and past the layered intermediate structures. It enters a highly mixed, amorphous/polycrystalline regime. The high Ti content disrupts the ZnO lattice entirely, favoring amorphous or disordered TiO2-like environments (~60%) and complex mixed Ti-Zn-O motifs (such as Ti3Zn2O8 or TiZn2O4 analogs, ~40% combined). The PLD growth at 600 \u00b0C provides enough thermal energy for these complex metastable ternary motifs to form, but the continuous composition gradient prevents long-range crystallization into simple binary oxides."
    },
    "condition_details": {
      "key_variable": "Ti fraction",
      "key_variable_value": "0.6",
      "deposition_method": "pulsed laser deposition (PLD)",
      "substrate": "fused silica (JGS2)",
      "deposition_temperature_C": 600,
      "film_thickness_nm": "100",
      "annealing": null
    },
    "rubric": {
      "phase_identification": {
        "max_score": 30,
        "criteria": [
          {
            "points": 15,
            "description": "Identifies amorphous or disordered TiO2 as a major phase/motif."
          },
          {
            "points": 15,
            "description": "Identifies complex zinc titanate mixed motifs (e.g., TiZn2O4, Ti3Zn2O8, or generic ternary Ti-Zn-O environments)."
          }
        ]
      },
      "n_phases": {
        "max_score": 10,
        "criteria": [
          {
            "points": 10,
            "description": "Predicts 2 to 3 significant phases/motifs, reflecting the mixed nature of the combinatorial film at this intermediate composition."
          },
          {
            "points": 5,
            "description": "Predicts 4 phases."
          },
          {
            "points": 0,
            "description": "Predicts 1 phase (fails to recognize the mixed phase region) or >4 phases."
          }
        ]
      },
      "fraction_accuracy": {
        "max_score": 30,
        "criteria": [
          {
            "points": 30,
            "description": "Predicts amorphous/disordered TiO2 at 50-70% and mixed zinc titanate motifs at 30-50%."
          },
          {
            "points": 20,
            "description": "Predicts amorphous/disordered TiO2 at 40-80% and mixed zinc titanate motifs at 20-60%."
          },
          {
            "points": 10,
            "description": "Predicts TiO2 and zinc titanate motifs but fractions are outside the 40-80% range for TiO2."
          },
          {
            "points": 0,
            "description": "Predicts completely incorrect phases (e.g., pure ZnO, metallic Ti) or fractions completely misaligned with the fTi=0.6 composition."
          }
        ]
      },
      "reasoning_quality": {
        "max_score": 30,
        "criteria": [
          {
            "points": 10,
            "description": "Explains that fTi = 0.6 is beyond the solubility limit of Ti in ZnO, preventing a pure wurtzite structure."
          },
          {
            "points": 10,
            "description": "Connects the high Ti fraction to the disruption of the lattice, leading to amorphous/disordered TiO2-like regions."
          },
          {
            "points": 10,
            "description": "Mentions that the PLD conditions (600 \u00b0C, alternating targets) facilitate the formation of complex, metastable ternary Ti-Zn-O motifs rather than complete phase separation into pure binary oxides."
          }
        ]
      }
    },
    "source_paper_full": {
      "title": "Resolving local structural motifs across the phase evolution of zinc titanates with computational x-ray absorption spectroscopy",
      "doi": "10.1103/PhysRevMaterials.9.023802",
      "authors": [
        "Xuance Jiang",
        "Ruoshui Li",
        "Dario J Stacchiola",
        "Eli Stavitski",
        "Xiaohui Qu",
        "Mark S. Hybertsen",
        "Mingzhao Liu",
        "Deyu Lu"
      ],
      "year": 2025,
      "venue": "Physical Review Materials"
    },
    "classification": {
      "category": "thin_film",
      "confidence": "high",
      "reasoning": "The study investigates the phase evolution and local structural motifs across a combinatorial zinc titanate thin film grown with a continuous spatial composition gradient of the Ti:Zn ratio.",
      "key_variables": [
        "Ti fraction (fTi)",
        "spatial position along the gradient axis"
      ]
    }
  },
  {
    "id": "resolving_local_stru_Combinatorial film, fTi = 0.7 (Ti K-edge)",
    "element": "Ti, Zn",
    "edge": "K",
    "category": "thin_film",
    "source_paper": "Resolving local structural motifs across the phase evolution of zinc titanates w",
    "prompt": "## Sample Information\n- **Material**: Ti-Zn oxide on fused silica\n- **Application/Context**: Combinatorial thin film for studying structural evolution of zinc titanates\n\n## Deposition / Film Details\n- **Deposition method**: Pulsed laser deposition (PLD) using alternating ablation of ZnO and TiO2 targets (250 cycles)\n- **Substrate**: Fused silica (JGS2)\n- **Deposition temperature**: 600 \u00b0C\n- **Film thickness**: 70-120 nm\n- **Post-deposition annealing**: none\n\n## Sample-Specific Conditions\n- Ti fraction (fTi): 0.7\n- Environment: 10 mTorr oxygen ambient\n\n## Measurement\nWe plan to measure the Ti, Zn K XANES spectrum of this film.\n\n## Questions\nBased on ALL the deposition and film information above:\n1. What phases (oxidation states / structural motifs of Ti, Zn) could exist in this film?\n2. How many of these phases are significant (>5% fraction)?\n3. For each significant phase, estimate its fraction (fractions should sum to 1.0).\n4. What reference spectra should be prepared for linear combination fitting?\n5. What scientific reasoning connects the specific film conditions to your predicted phases and fractions?",
    "ground_truth": {
      "candidate_phases": [
        "ZnO (wurtzite)",
        "TiO2 (rutile/anatase/amorphous)",
        "TiUD (amorphous/disordered Ti-Zn-O motif)",
        "Ti6H (octahedral Ti in complex Zn-Ti-O motif)",
        "TiZn2O4",
        "Ti3Zn2O8"
      ],
      "significant_phases": [
        "TiUD (amorphous/disordered Ti-Zn-O motif)",
        "Ti6H (octahedral Ti in complex Zn-Ti-O motif)",
        "TiO2"
      ],
      "n_significant": 3,
      "fractions": {
        "TiUD (amorphous/disordered Ti-Zn-O motif)": 0.5,
        "Ti6H (octahedral Ti in complex Zn-Ti-O motif)": 0.4,
        "TiO2": 0.1
      },
      "recommended_references": [
