Repository: yuxi120407/SpectralBench

## Benchmark overview

- **60 scenarios** from **18 published papers**
- **6 categories**: synthesis, electrochemistry, pure phase, thin film, catalyst, environmental
- **14 elements**: As, C, Cu, Fe, Li, Mn, Ni, O, Pd, Pt, S, Ti, V, Zn
- Each scenario includes: structured prompt (LLM input), paper-grounded ground truth, scoring rubric
- All ground truth is **paper-only** -- no textbook/prior knowledge added
- Questions are **LLM-generated** from the ground truth, tailored per scenario

| Category         | Scenarios | Description |
|------------------|-----------|-------------|
| Thin film        | ~20       | Phase composition from deposition conditions and composition gradients |

File: data/scenarios_v3_correct.json (part 1 of 10)
[
  {
    "id": "resolving_local_stru_Combinatorial film, fTi = 0.1 (Ti K-edge)",
    "element": "Ti",
    "edge": "K-edge",
    "category": "thin_film",
    "source_paper": "Resolving local structural motifs across the phase evolution of zinc titanates w",
    "prompt": "## Sample Information\n- **Material**: Ti-Zn oxide on fused silica\n- **Application/Context**: Combinatorial thin film for studying structural evolution of zinc titanates\n\n## Deposition / Film Details\n- **Deposition method**: Pulsed laser deposition (PLD)\n- **Substrate**: Fused silica (JGS2)\n- **Deposition temperature**: 600 \u00b0C\n- **Film thickness**: 100 nm\n- **Post-deposition annealing**: none reported\n\n## Sample-Specific Conditions\n- Ti fraction (fTi): 0.1\n- Grown by alternating ablation of ZnO and TiO2 targets for 250 cycles under 10 mTorr oxygen ambient.\n\n## Measurement\nWe plan to measure the Ti K-edge XANES spectrum of this film.\n\n## Questions\nBased on ALL the deposition and film information above:\n1. What phases (oxidation states / structural motifs of Ti) could exist in this film?\n2. How many of these phases are significant (>5% fraction)?\n3. For each significant phase, estimate its fraction (fractions should sum to 1.0).\n4. What reference spectra should be prepared for linear combination fitting?\n5. What scientific reasoning connects the specific film conditions to your predicted phases and fractions?",
    "ground_truth": {
      "candidate_phases": [
        "Isolated Ti defects in wurtzite ZnO (TiUD)",
        "TiO2 (rutile/anatase)",
        "Zinc titanate (TiZn2O4)"
      ],
      "significant_phases": [
        "Isolated Ti defects in wurtzite ZnO (TiUD)"
      ],
      "n_significant": 1,
      "fractions": {
        "Isolated Ti defects in wurtzite ZnO (TiUD)": 1.0
      },
      "recommended_references": [
        "rutile",
        "Ti-doped ZnO (outside_references)"
      ],
      "key_reasoning": "At a low Ti fraction (fTi = 0.1), the Ti atoms are incorporated into the wurtzite ZnO host lattice as isolated defects rather than forming separate titanium oxide or zinc titanate phases. The PLD growth at 600 \u00b0C provides enough thermal energy for crystalline ZnO formation, and the low concentration of Ti remains below the threshold for forming complex amorphous/polycrystalline mixed motifs or TiO2.",
      "fractions_uncertainty_pct": 15,
      "uncertainty_note": "Fractions determined from single-modality Ti K-edge XANES; \u00b115% error bar is typical. Values should be interpreted semi-quantitatively."
    },
    "condition_details": {
      "key_variable": "Ti fraction",
      "key_variable_value": "0.1",
      "deposition_method": "Pulsed laser deposition (PLD)",
      "substrate": "Fused silica (JGS2)",
      "deposition_temperature_C": 600,
      "film_thickness_nm": "100",
      "annealing": null
    },
    "rubric": {
      "phase_identification": {
        "max_score": 30,
        "criteria": [
          {
            "points": 30,
            "description": "Correctly identifies isolated Ti defects in ZnO (Ti-doped ZnO) as the primary phase"
          },
          {
            "points": 15,
            "description": "Identifies a generic Ti4+ oxide phase but misses the specific ZnO host lattice context"
          }
        ]
      },
      "n_phases": {
        "max_score": 10,
        "criteria": [
          {
            "points": 10,
            "description": "Correctly predicts 1 significant phase"
          },
          {
            "points": 5,
            "description": "Predicts 2 phases (e.g., assumes some phase separation into TiO2)"
          },
          {
            "points": 0,
            "description": "Predicts 3 or more phases"
          }
        ]
      },
      "fraction_accuracy": {
        "max_score": 30,
        "criteria": [
          {
            "points": 30,
            "description": "Predicts >90% Ti-doped ZnO / isolated Ti defects"
          },
          {
            "points": 20,
            "description": "Predicts 70-90% Ti-doped ZnO"
          },
          {
            "points": 10,
            "description": "Predicts 50-70% Ti-doped ZnO"
          },
          {
            "points": 0,
            "description": "Predicts <50% Ti-doped ZnO"
          }
        ]
      },
      "reasoning_quality": {
        "max_score": 30,
        "criteria": [
          {
            "points": 15,
            "description": "Explains that the low Ti fraction (0.1) favors solid solution / isolated defects in the ZnO lattice rather than secondary phase formation"
          },
          {
            "points": 15,
            "description": "Notes that the 600 \u00b0C deposition temperature and 10 mTorr O2 ambient support the formation of a crystalline wurtzite host lattice with fully oxidized Ti4+"
          }
        ]
      }
    },
    "source_paper_full": {
      "title": "Resolving local structural motifs across the phase evolution of zinc titanates with computational x-ray absorption spectroscopy",
      "doi": "10.1103/PhysRevMaterials.9.023802",
      "authors": [
        "Xuance Jiang",
        "Ruoshui Li",
        "Dario J Stacchiola",
        "Eli Stavitski",
        "Xiaohui Qu",
        "Mark S. Hybertsen",
        "Mingzhao Liu",
        "Deyu Lu"
      ],
      "year": 2025,
      "venue": "Physical Review Materials"
    },
    "classification": {
      "category": "thin_film",
      "confidence": "high",
      "reasoning": "The study investigates the phase evolution and local structural motifs across a combinatorial zinc titanate thin film grown with a continuous spatial composition gradient of the Ti:Zn ratio.",
      "key_variables": [
        "Ti fraction (fTi)",
        "spatial position along the gradient axis"
      ]
    }
  },
  {
    "id": "resolving_local_stru_Combinatorial film, fTi = 0.2 (Ti K-edge)",
    "element": "Ti",
    "edge": "K-edge",
    "category": "thin_film",
    "source_paper": "10.1088/1361-6528/acad09",
    "prompt": "## Sample Information\n- **Material**: Combinatorial Ti-Zn oxide thin film on fused silica\n- **Application/Context**: Combinatorial materials discovery and structural evolution study\n\n## Deposition / Film Details\n- **Deposition method**: pulsed laser deposition (PLD) using KrF excimer laser, alternating ZnO and TiO2 targets in 10 mTorr oxygen ambient\n- **Substrate**: fused silica (JGS2)\n- **Deposition temperature**: 600 \u00b0C\n- **Film thickness**: 100 nm\n- **Post-deposition annealing**: none reported\n\n## Sample-Specific Conditions\n- **Ti fraction (fTi)**: 0.2\n- Total of 250 cycles executed to achieve thorough mixing.\n\n## Measurement\nWe plan to measure the Ti K-edge XANES spectrum of this film.\n\n## Questions\nBased on ALL the deposition and film information above:\n1. What phases (oxidation states / structural motifs of Ti) could exist in this film?\n2. How many of these phases are significant (>5% fraction)?\n3. For each significant phase, estimate its fraction (fractions should sum to 1.0).\n4. What reference spectra should be prepared for linear combination fitting?\n5. What scientific reasoning connects the specific film conditions to your predicted phases and fractions?",
    "ground_truth": {
      "candidate_phases": [
        "Isolated Ti defects in wurtzite ZnO (TiUD)",
        "Layered Ti-Zn-O motif (Ti6L)",
        "TiZn2O4 motifs",
        "Ti3Zn2O8 motifs",
        "Ti6H (complex Ti-Zn-O motif, e.g., TiZn2O4/Ti3Zn2O8)"
      ],
      "significant_phases": [
        "Isolated Ti defects in wurtzite ZnO (TiUD)",
        "Layered Ti-Zn-O motif (Ti6L)"
      ],
      "n_significant": 2,
      "fractions": {
        "Isolated Ti defects in wurtzite ZnO (TiUD)": 0.8,
        "Layered Ti-Zn-O motif (Ti6L)": 0.2
      },
      "outside_references": true,
      "recommended_references": [
        "rutile"
      ],
      "key_reasoning": "At a Ti fraction of 0.2, the film is at the boundary between Region II and Region III. In Region II (0.1 < fTi <= 0.2), Ti incorporates predominantly as layered TiZn+Oi defect complexes within the wurtzite ZnO host, which are classified under the distorted/under-coordinated TiUD motif (~0.8 fraction). As the Ti fraction reaches 0.2, the 6-coordinated Ti6L motif characteristic of TiZn2O4 emerges (~0.2 fraction), marking the transition toward crystalline/polycrystalline TiZn2O4 and amorphous zinc titanate phases.",
      "fractions_uncertainty_pct": 15,
      "uncertainty_note": "Fractions determined from single-modality Ti K-edge XANES; \u00b115% error bar is typical. Values should be interpreted semi-quantitatively."
    },
    "condition_details": {
      "key_variable": "Ti fraction",
      "key_variable_value": "0.2",
      "deposition_method": "pulsed laser deposition (PLD)",
      "substrate": "fused silica (JGS2)",
      "deposition_temperature_C": 600,
      "film_thickness_nm": "100",
      "annealing": null,
      "environment": "10 mTorr oxygen ambient"
    },
    "rubric": {
      "phase_identification": {
        "max_score": 30,
        "criteria": [
          {
            "points": 30,
            "description": "Identifies isolated Ti defects in ZnO (or Ti-doped ZnO) as the primary motif and a secondary layered or complex Ti-Zn-O motif."
          },
          {
            "points": 15,
            "description": "Identifies Ti-doped ZnO but misses the secondary motif, or predicts generic zinc titanate phases without recognizing the dominance of the ZnO host lattice."
          },
          {
            "points": 0,
            "description": "Predicts pure TiO2, metallic Ti, or completely unrelated phases."
          }
        ]
      },
      "n_phases": {
        "max_score": 10,
        "criteria": [
          {
            "points": 10,
            "description": "Predicts exactly 2 significant phases/motifs."
          },
          {
            "points": 5,
            "description": "Predicts 1 or 3 significant phases/motifs."
          },
          {
            "points": 0,
            "description": "Predicts >3 significant phases/motifs."
          }
        ]
      },
      "fraction_accuracy": {
        "max_score": 30,
        "criteria": [
          {
            "points": 30,
            "description": "Ti-doped ZnO / isolated Ti motif fraction is between 70-90%, secondary motif is 10-30%."
          },
          {
            "points": 20,
            "description": "Ti-doped ZnO / isolated Ti motif fraction is between 50-70% or 90-95%."
          },
          {
            "points": 10,
            "description": "Ti-doped ZnO / isolated Ti motif fraction is between 30-50%."
          },
          {
            "points": 0,
            "description": "Ti-doped ZnO / isolated Ti motif fraction is < 30%."
          }
        ]
      },
      "reasoning_quality": {
        "max_score": 30,
        "criteria": [
          {
            "points": 30,
            "description": "Explicitly connects the low Ti fraction (fTi = 0.2) to the dominance of the host ZnO wurtzite lattice accommodating Ti as defects, and explains the emergence of a secondary phase/motif due to approaching or exceeding the dilute limit."
          },
          {
            "points": 15,
            "description": "Mentions Ti doping in ZnO but lacks discussion on the structural transition or the specific effect of the 0.2 fraction on secondary motif formation."
          },
          {
            "points": 0,
            "description": "Generic reasoning not tied to the specific Ti fraction or PLD conditions."
          }
        ]
      }
    },
    "source_paper_full": {
      "title": "Resolving local structural motifs across the phase evolution of zinc titanates with computational x-ray absorption spectroscopy",
      "doi": "10.1103/PhysRevMaterials.9.023802",
      "authors": [
        "Xuance Jiang",
        "Ruoshui Li",
        "Dario J Stacchiola",
        "Eli Stavitski",
        "Xiaohui Qu",
        "Mark S. Hybertsen",
        "Mingzhao Liu",
        "Deyu Lu"
      ],
      "year": 2025,
      "venue": "Physical Review Materials"
    },
    "classification": {
      "category": "thin_film",
      "confidence": "high",
      "reasoning": "The study investigates the phase evolution and local structural motifs across a combinatorial zinc titanate thin film grown with a continuous spatial composition gradient of the Ti:Zn ratio.",
      "key_variables": [
        "Ti fraction (fTi)",
        "spatial position along the gradient axis"
      ]
    }
  },
  {
    "id": "resolving_local_stru_Combinatorial film, fTi = 0.3 (Ti K-edge)",
    "element": "Ti",
    "edge": "K-edge",
    "category": "thin_film",
    "source_paper": "Resolving local structural motifs across the phase evolution of zinc titanates w",
    "prompt": "## Sample Information\n- **Material**: Combinatorial Ti-Zn oxide thin film on fused silica\n- **Application/Context**: Combinatorial materials discovery and phase evolution study\n\n## Deposition / Film Details\n- **Deposition method**: Pulsed laser deposition (PLD) using alternating ZnO and TiO2 targets in 10 mTorr oxygen\n- **Substrate**: Fused silica (JGS2)\n- **Deposition temperature**: 600 \u00b0C\n- **Film thickness**: 100 nm\n- **Post-deposition annealing**: none\n\n## Sample-Specific Conditions\n- Ti fraction (fTi): 0.3\n- Grown via 250 cycles of alternating target ablation.\n\n## Measurement\nWe plan to measure the Ti K-edge XANES spectrum of this film.\n\n## Questions\nBased on ALL the deposition and film information above:\n1. What phases (oxidation states / structural motifs of Ti) could exist in this film?\n2. How many of these phases are significant (>5% fraction)?\n3. For each significant phase, estimate its fraction (fractions should sum to 1.0).\n4. What reference spectra should be prepared for linear combination fitting?\n5. What scientific reasoning connects the specific film conditions to your predicted phases and fractions?",
    "ground_truth": {
      "candidate_phases": [
        "Under-coordinated or distorted Ti sites / defects (TiUD)",
        "6-coordinated Ti with low-Ti second shell, e.g., TiZn2O4 (Ti6L)",
        "6-coordinated Ti with high-Ti second shell, e.g., Ti3Zn2O8 (Ti6H)",
        "TiO2"
      ],
      "significant_phases": [
        "Under-coordinated or distorted Ti sites / defects (TiUD)",
        "6-coordinated Ti with low-Ti second shell, e.g., TiZn2O4 (Ti6L)"
      ],
      "n_significant": 2,
      "fractions": {
        "Under-coordinated or distorted Ti sites / defects (TiUD)": 0.55,
        "6-coordinated Ti with low-Ti second shell, e.g., TiZn2O4 (Ti6L)": 0.45
      },
      "recommended_references": [
        "rutile"
      ],
      "outside_references": true,
      "key_reasoning": "At a Ti fraction (fTi) of 0.3 (Region III, 0.2 < fTi <= 0.39), the system exhibits coexistence of 6-coordinated Ti sites with low Ti second-shell fraction corresponding to spinel TiZn2O4 (Ti6L) and under-coordinated or distorted Ti defect motifs (TiUD). The layered and isolated Ti defects in ZnO (TiUD) dominate at lower fTi (0.1-0.2), whereas between fTi = 0.2 and 0.39, the Ti6L motif emerges and reaches a substantial fraction (~0.45) alongside decaying TiUD (~0.55).",
      "fractions_uncertainty_pct": 15,
      "uncertainty_note": "Fractions determined from single-modality Ti K-edge XANES; \u00b115% error bar is typical. Values should be interpreted semi-quantitatively."
    },
    "condition_details": {
      "key_variable": "Ti fraction",
      "key_variable_value": "0.3",
      "deposition_method": "pulsed laser deposition (PLD)",
      "substrate": "fused silica (JGS2)",
      "deposition_temperature_C": 600,
      "film_thickness_nm": "100",
      "environment": "10 mTorr oxygen",
      "precursors": "ZnO and TiO2 targets"
    },
    "rubric": {
      "phase_identification": {
        "max_score": 30,
        "criteria": [
          {
            "points": 15,
            "description": "Identifies Ti-doped ZnO or isolated Ti defects in a ZnO matrix as a primary motif."
          },
          {
            "points": 15,
            "description": "Identifies an intermediate layered Ti-Zn-O or early-stage zinc titanate motif as the second phase."
          }
        ]
      },
      "n_phases": {
        "max_score": 10,
        "criteria": [
          {
            "points": 10,
            "description": "Predicts exactly 2 significant phases/motifs."
          },
          {
            "points": 5,
            "description": "Predicts 3 significant phases."
          }
        ]
      },
      "fraction_accuracy": {
        "max_score": 30,
        "criteria": [
          {
            "points": 30,
            "description": "Predicts Ti-doped ZnO motif between 45-65% and Layered/Intermediate motif between 35-55%."
          },
          {
            "points": 20,
            "description": "Predicts Ti-doped ZnO motif between 30-80% and Layered/Intermediate motif between 20-70%."
          },
          {
            "points": 10,
            "description": "Predicts the presence of both motifs but fractions are outside the 30-80% range."
          },
          {
            "points": 0,
            "description": "Fails to predict the correct dominant motifs."
          }
        ]
      },
      "reasoning_quality": {
        "max_score": 30,
        "criteria": [
          {
            "points": 15,
            "description": "Explains that fTi = 0.3 represents a transitional composition beyond the dilute doping limit but before the formation of stoichiometric zinc titanates or TiO2."
          },
          {
            "points": 15,
            "description": "Connects the PLD alternating target deposition at 600 \u00b0C to the formation of mixed, potentially metastable local structural motifs rather than bulk equilibrium phases."
          }
        ]
      }
    },
    "source_paper_full": {
      "title": "Resolving local structural motifs across the phase evolution of zinc titanates with computational x-ray absorption spectroscopy",
      "doi": "10.1103/PhysRevMaterials.9.023802",
      "authors": [
        "Xuance Jiang",
        "Ruoshui Li",
        "Dario J Stacchiola",
        "Eli Stavitski",
        "Xiaohui Qu",
        "Mark S. Hybertsen",
        "Mingzhao Liu",
        "Deyu Lu"
      ],
      "year": 2025,
      "venue": "Physical Review Materials"
    },
    "classification": {
      "category": "thin_film",
      "confidence": "high",
      "reasoning": "The study investigates the phase evolution and local structural motifs across a combinatorial zinc titanate thin film grown with a continuous spatial composition gradient of the Ti:Zn ratio.",
      "key_variables": [
        "Ti fraction (fTi)",
        "spatial position along the gradient axis"
      ]
    }
  },
  {
    "id": "resolving_local_stru_Combinatorial film, fTi = 0.4 (Ti K-edge)",
    "element": "Ti",
    "edge": "K-edge",
    "category": "thin_film",
    "source_paper": "10.1088/1361-6528/acad09",
    "prompt": "## Sample Information\n- **Material**: Combinatorial Ti-Zn oxide on fused silica\n- **Application/Context**: Combinatorial thin film library to study structural evolution of zinc titanates\n\n## Deposition / Film Details\n- **Deposition method**: Pulsed laser deposition (PLD)\n- **Substrate**: Fused silica (JGS2)\n- **Deposition temperature**: 600 \u00b0C\n- **Film thickness**: 100 nm\n- **Post-deposition annealing**: none\n\n## Sample-Specific Conditions\n- Ti fraction (fTi): 0.4\n- Precursors: ZnO and TiO2 targets ablated alternatively under 10 mTorr oxygen ambient for 250 cycles\n\n## Measurement\nWe plan to measure the Ti K-edge XANES spectrum of this film.\n\n## Questions\nBased on ALL the deposition and film information above:\n1. What phases (oxidation states / structural motifs of Ti) could exist in this film?\n2. How many of these phases are significant (>5% fraction)?\n3. For each significant phase, estimate its fraction (fractions should sum to 1.0).\n4. What reference spectra should be prepared for linear combination fitting?\n5. What scientific reasoning connects the specific film conditions to your predicted phases and fractions?",
    "ground_truth": {
      "candidate_phases": [
        "Under-coordinated or distorted Ti (TiUD)",
        "6-coordinated Ti with low second-shell Ti (Ti6L, e.g., TiZn2O4)",
        "6-coordinated Ti with high second-shell Ti (Ti6H, e.g., Ti3Zn2O8)",
        "TiO2"
      ],
      "significant_phases": [
        "Under-coordinated or distorted Ti (TiUD)",
        "6-coordinated Ti with low second-shell Ti (Ti6L, e.g., TiZn2O4)",
        "6-coordinated Ti with high second-shell Ti (Ti6H, e.g., Ti3Zn2O8)"
      ],
      "n_significant": 3,
      "fractions": {
        "Under-coordinated or distorted Ti (TiUD)": 0.45,
        "6-coordinated Ti with low second-shell Ti (Ti6L, e.g., TiZn2O4)": 0.45,
        "6-coordinated Ti with high second-shell Ti (Ti6H, e.g., Ti3Zn2O8)": 0.1
      },
      "recommended_references": [
        "rutile"
      ],
      "key_reasoning": "At a Ti fraction of 0.4 (Region IV: fTi = 0.39 - 0.71), the film exhibits a mixture of three local structural motifs (Table II and Figure 10b): under-coordinated or distorted Ti sites (TiUD, ~45%), 6-coordinated Ti sites with low second-shell Ti fraction corresponding to TiZn2O4 (Ti6L, ~45%), and an emerging fraction of 6-coordinated Ti sites with high second-shell Ti fraction corresponding to Ti3Zn2O8 (Ti6H, ~10%).",
      "outside_references": true,
      "fractions_uncertainty_pct": 15,
      "uncertainty_note": "Fractions determined from single-modality Ti K-edge XANES; \u00b115% error bar is typical. Values should be interpreted semi-quantitatively."
    },
    "condition_details": {
      "key_variable": "Ti fraction",
      "key_variable_value": "0.4",
      "deposition_method": "Pulsed laser deposition (PLD)",
      "substrate": "Fused silica (JGS2)",
      "deposition_temperature_C": 600,
      "film_thickness_nm": "100",
      "annealing": null
    },
    "rubric": {
      "phase_identification": {
        "max_score": 30,
        "criteria": [
          {
            "points": 30,
            "description": "Identifies a mixture of Ti-doped ZnO motifs, complex Ti-Zn-O motifs (e.g., layered structures or zinc titanates), and TiO2-like motifs"
          },
          {
            "points": 15,
            "description": "Identifies only TiO2 and Ti-doped ZnO without intermediate complex motifs"
          }
        ]
      },
      "n_phases": {
        "max_score": 10,
        "criteria": [
          {
            "points": 10,
            "description": "Predicts 3 significant phases"
          },
          {
            "points": 5,
            "description": "Predicts 2 or 4 significant phases"
          }
        ]
      },
      "fraction_accuracy": {
        "max_score": 30,
        "criteria": [
          {
            "points": 30,
            "description": "Predicts TiUD ~45%, Ti6L ~45%, Ti6H ~10% (\u00b110% for each)"
          },
          {
            "points": 20,
            "description": "Predicts fractions within \u00b120% of ground truth"
          },
          {
            "points": 10,
            "description": "Predicts fractions within \u00b130% of ground truth"
          },
          {
            "points": 0,
            "description": "Fractions are off by more than 30%"
          }
        ]
      },
      "reasoning_quality": {
        "max_score": 30,
        "criteria": [
          {
            "points": 30,
            "description": "Explains that at fTi = 0.4, the solubility limit of Ti in ZnO is exceeded, leading to a transitional regime with a mixture of isolated Ti defects, complex layered Ti-Zn-O motifs, and emerging TiO2-like regions"
          },
          {
            "points": 15,
            "description": "Mentions the transition from ZnO to TiO2 with increasing Ti fraction but lacks specific details on the intermediate complex motifs"
          }
        ]
      }
    },
    "source_paper_full": {
      "title": "Resolving local structural motifs across the phase evolution of zinc titanates with computational x-ray absorption spectroscopy",
      "doi": "10.1103/PhysRevMaterials.9.023802",
      "authors": [
        "Xuance Jiang",
        "Ruoshui Li",
        "Dario J Stacchiola",
        "Eli Stavitski",
        "Xiaohui Qu",
        "Mark S. Hybertsen",
        "Mingzhao Liu",
        "Deyu Lu"
      ],
      "year": 2025,
      "venue": "Physical Review Materials"
    },
    "classification": {
      "category": "thin_film",
      "confidence": "high",
      "reasoning": "The study investigates the phase evolution and local structural motifs across a combinatorial zinc titanate thin film grown with a continuous spatial composition gradient of the Ti:Zn ratio.",
      "key_variables": [
        "Ti fraction (fTi)",
        "spatial position along the gradient axis"
      ]
    }
  },
  {
    "id": "resolving_local_stru_Combinatorial film, fTi = 0.5 (Ti K-edge)",
    "element": "Ti",
    "edge": "K-edge",
    "category": "thin_film",
    "source_paper": "Resolving local structural motifs across the phase evolution of zinc titanates w",
    "prompt": "## Sample Information\n- **Material**: Combinatorial Ti-Zn oxide thin film on fused silica\n- **Application/Context**: Combinatorial material library for studying phase evolution of zinc titanates\n\n## Deposition / Film Details\n- **Deposition method**: pulsed laser deposition (PLD) with a KrF excimer laser (248 nm) using alternating zinc oxide and titanium oxide targets for 250 cycles\n- **Substrate**: fused silica (JGS2)\n- **Deposition temperature**: 600 \u00b0C\n- **Film thickness**: 100 nm\n- **Post-deposition annealing**: none\n\n## Sample-Specific Conditions\n- Ti fraction (fTi): 0.5\n- Deposition environment: 10 mTorr oxygen ambient\n\n## Measurement\nWe plan to measure the Ti K-edge XANES spectrum of this film.\n\n## Questions\nBased on ALL the deposition and film information above:\n1. What phases (oxidation states / structural motifs of Ti) could exist in this film?\n2. How many of these phases are significant (>5% fraction)?\n3. For each significant phase, estimate its fraction (fractions should sum to 1.0).\n4. What reference spectra should be prepared for linear combination fitting?\n5. What scientific reasoning connects the specific film conditions to your predicted phases and fractions?",
    "ground_truth": {
      "candidate_phases": [
        "Isolated Ti defects in wurtzite ZnO (TiUD)",
        "Layered Ti-Zn-O motif (Ti6L)",
        "Ti6H (complex Ti-Zn-O motif, e.g., TiZn2O4/Ti3Zn2O8)",
        "rutile (TiO2)",
        "wurtzite ZnO with Ti defects"
      ],
      "significant_phases": [
        "Isolated Ti defects in wurtzite ZnO (TiUD)",
        "Layered Ti-Zn-O motif (Ti6L)",
        "Ti6H (complex Ti-Zn-O motif, e.g., TiZn2O4/Ti3Zn2O8)"
      ],
      "n_significant": 3,
      "fractions": {
        "Isolated Ti defects in wurtzite ZnO (TiUD)": 0.55,
        "Layered Ti-Zn-O motif (Ti6L)": 0.25,
        "Ti6H (complex Ti-Zn-O motif, e.g., TiZn2O4/Ti3Zn2O8)": 0.2
      },
      "recommended_references": [
        "rutile",
        "outside_references: true"
      ],
      "key_reasoning": "At a Ti fraction of 0.5, the film is in a transitional compositional region between Ti-doped ZnO and pure TiO2. The 600 \u00b0C deposition temperature and alternating PLD targets promote mixing, but the stoichiometry (Ti:Zn ~ 1:1) does not correspond to a single stable simple phase. Instead, it forms a mixture of complex amorphous/polycrystalline motifs (such as TiZn2O4 and Ti3Zn2O8-like local structures) identified via blind signal separation as TiUD, Ti6L, and Ti6H. The high oxygen ambient (10 mTorr) ensures Ti is fully oxidized to Ti4+. Standard reference spectra are insufficient for this highly mixed state, requiring principal component analysis or blind signal separation to extract pure motif spectra.",
      "fractions_uncertainty_pct": 15,
      "uncertainty_note": "Fractions determined from single-modality Ti K-edge XANES; \u00b115% error bar is typical. Values should be interpreted semi-quantitatively."
    },
    "condition_details": {
      "key_variable": "Ti fraction",
      "key_variable_value": "0.5",
      "deposition_method": "pulsed laser deposition (PLD)",
      "substrate": "fused silica (JGS2)",
      "deposition_temperature_C": 600,
      "film_thickness_nm": 100,
      "environment": "10 mTorr oxygen ambient"
    },
    "rubric": {
      "phase_identification": {
        "max_score": 30,
        "criteria": [
          {
            "points": 15,
            "description": "Identifies that the film will consist of complex mixed Ti-Zn-O phases/motifs rather than simple binary oxides (TiO2/ZnO)."
          },
          {
            "points": 15,
            "description": "Identifies Ti4+ as the dominant oxidation state due to the oxygen ambient."
          }
        ]
      },
      "n_phases": {
        "max_score": 10,
        "criteria": [
          {
            "points": 10,
            "description": "Predicts 3 significant phases/motifs."
          },
          {
            "points": 5,
            "description": "Predicts 2 or 4 significant phases/motifs."
          }
        ]
      },
      "fraction_accuracy": {
        "max_score": 30,
        "criteria": [
          {
            "points": 30,
            "description": "Predicts a highly mixed state with no single phase > 60% and at least three phases > 15%."
          },
          {
            "points": 20,
            "description": "Predicts a mixed state with two dominant phases."
          },
          {
            "points": 10,
            "description": "Predicts a single dominant phase (e.g., >80% ZnTiO3 or similar)."
          },
          {
            "points": 0,
            "description": "Predicts pure TiO2 or pure Ti-doped ZnO."
          }
        ]
      },
      "reasoning_quality": {
        "max_score": 30,
        "criteria": [
          {
            "points": 10,
            "description": "Discusses the effect of the intermediate Ti fraction (fTi = 0.5) driving the system away from simple end-members (ZnO or TiO2)."
          },
          {
            "points": 10,
            "description": "Links the PLD alternating target method and 600 \u00b0C temperature to the formation of complex, potentially metastable or amorphous mixed motifs."
          },
          {
            "points": 10,
            "description": "Notes that standard reference spectra may be insufficient, requiring advanced techniques like blind signal separation or PCA to identify local structural motifs."
          }
        ]
      }
    },
    "source_paper_full": {
      "title": "Resolving local structural motifs across the phase evolution of zinc titanates with computational x-ray absorption spectroscopy",
      "doi": "10.1103/PhysRevMaterials.9.023802",
      "authors": [
        "Xuance Jiang",
        "Ruoshui Li",
        "Dario J Stacchiola",
        "Eli Stavitski",
        "Xiaohui Qu",
        "Mark S. Hybertsen",
        "Mingzhao Liu",
        "Deyu Lu"
      ],
      "year": 2025,
      "venue": "Physical Review Materials"
    },
    "classification": {
      "category": "thin_film",
      "confidence": "high",
      "reasoning": "The study investigates the phase evolution and local structural motifs across a combinatorial zinc titanate thin film grown with a continuous spatial composition gradient of the Ti:Zn ratio.",
      "key_variables": [
        "Ti fraction (fTi)",
        "spatial position along the gradient axis"
      ]
    }
  },
  {
    "id": "resolving_local_stru_Combinatorial film, fTi = 0.6 (Ti K-edge)",
    "element": "Ti",
    "edge": "K-edge",
    "category": "thin_film",
    "source_paper": "Resolving local structural motifs across the phase evolution of zinc titanates w",
    "prompt": "## Sample Information\n- **Material**: Combinatorial Ti-Zn oxide thin film on fused silica\n- **Application/Context**: Combinatorial library for studying phase evolution of zinc titanates\n\n## Deposition / Film Details\n- **Deposition method**: Pulsed laser deposition (PLD) with a KrF excimer laser (248 nm) using alternating zinc oxide and titanium oxide targets in 10 mTorr oxygen ambient\n- **Substrate**: Fused silica (JGS2)\n- **Deposition temperature**: 600 \u00b0C\n- **Film thickness**: 100 nm\n- **Post-deposition annealing**: none\n\n## Sample-Specific Conditions\n- Ti fraction (fTi): 0.6\n- Combinatorial film grown via 250 cycles of alternating ablation.\n\n## Measurement\nWe plan to measure the Ti K-edge XANES spectrum of this film.\n\n## Questions\nBased on ALL the deposition and film information above:\n1. What phases (oxidation states / structural motifs of Ti) could exist in this film?\n2. How many of these phases are significant (>5% fraction)?\n3. For each significant phase, estimate its fraction (fractions should sum to 1.0).\n4. What reference spectra should be prepared for linear combination fitting?\n5. What scientific reasoning connects the specific film conditions to your predicted phases and fractions?",
    "ground_truth": {
      "candidate_phases": [
        "Isolated Ti defects in wurtzite ZnO (TiUD)",
        "Ti6H (complex Ti-Zn-O motif, e.g., TiZn2O4/Ti3Zn2O8)",
        "Layered Ti-Zn-O motif (Ti6L)",
        "Wurtzite ZnO with Ti defects",
        "Rutile TiO2"
      ],
      "significant_phases": [
        "Isolated Ti defects in wurtzite ZnO (TiUD)",
        "Ti6H (complex Ti-Zn-O motif, e.g., TiZn2O4/Ti3Zn2O8)",
        "Layered Ti-Zn-O motif (Ti6L)"
      ],
      "n_significant": 3,
      "fractions": {
        "Isolated Ti defects in wurtzite ZnO (TiUD)": 0.6,
        "Ti6H (complex Ti-Zn-O motif, e.g., TiZn2O4/Ti3Zn2O8)": 0.35,
        "Layered Ti-Zn-O motif (Ti6L)": 0.05
      },
      "recommended_references": [
        "rutile"
      ],
      "outside_references": true,
      "key_reasoning": "At a Ti fraction (fTi) of 0.6, the composition is titanium-rich relative to stoichiometric zinc titanates. The system has evolved past the solubility limit of Ti in wurtzite ZnO (isolated defects) and past the intermediate layered structures. At this composition, the film consists of a complex mixture of amorphous/polycrystalline regions dominated by amorphous TiO2-like motifs (TiUD, ~60%) and complex zinc titanate motifs such as TiZn2O4 or Ti3Zn2O8 (Ti6H, ~35%), with a small residual amount of layered Ti-induced structures (Ti6L, ~5%).",
      "fractions_uncertainty_pct": 15,
      "uncertainty_note": "Fractions determined from single-modality Ti K-edge XANES; \u00b115% error bar is typical. Values should be interpreted semi-quantitatively."
    },
    "condition_details": {
      "key_variable": "Ti fraction (fTi)",
      "key_variable_value": "0.6",
      "deposition_method": "pulsed laser deposition (PLD)",
      "substrate": "fused silica (JGS2)",
      "deposition_temperature_C": 600,
      "film_thickness_nm": "100",
      "annealing": null
    },
    "rubric": {
      "phase_identification": {
        "max_score": 30,
        "criteria": [
          {
            "points": 15,
            "description": "Identifies amorphous or highly disordered TiO2-like motifs as a major component."
          },
          {
            "points": 10,
            "description": "Identifies complex mixed Zn-Ti-O motifs (e.g., TiZn2O4, Ti3Zn2O8, or general zinc titanate phases)."
          },
          {
            "points": 5,
            "description": "Recognizes the presence of residual intermediate/layered structures or notes the multiphase nature of the combinatorial film."
          }
        ]
      },
      "n_phases": {
        "max_score": 10,
        "criteria": [
          {
            "points": 10,
            "description": "Predicts 3 significant structural motifs/phases."
          },
          {
            "points": 5,
            "description": "Predicts 2 significant structural motifs/phases."
          }
        ]
      },
      "fraction_accuracy": {
        "max_score": 30,
        "criteria": [
          {
            "points": 30,
            "description": "Predicts amorphous TiO2-like motif at 50-70%, complex Zn-Ti-O motif at 25-45%, and a minor third phase at 0-10%."
          },
          {
            "points": 20,
            "description": "Predicts amorphous TiO2-like motif as the dominant phase (>50%) with Zn-Ti-O motifs making up the remainder."
          },
          {
            "points": 10,
            "description": "Predicts a mixture of TiO2 and zinc titanate phases but with inaccurate proportions (e.g., TiO2 < 40%)."
          },
          {
            "points": 0,
            "description": "Predicts pure TiO2, pure ZnO, or completely misses the mixed amorphous/polycrystalline nature."
          }
        ]
      },
      "reasoning_quality": {
        "max_score": 30,
        "criteria": [
          {
            "points": 15,
            "description": "Connects the specific Ti fraction (fTi = 0.6) to the phase evolution, noting it is past the Ti-in-ZnO defect regime and into the Ti-rich mixed motif regime."
          },
          {
            "points": 15,
            "description": "Explains that the PLD growth at 600 \u00b0C of alternating targets leads to complex amorphous/polycrystalline mixed motifs rather than a single thermodynamically stable crystalline phase."
          }
        ]
      }
    },
    "source_paper_full": {
      "title": "Resolving local structural motifs across the phase evolution of zinc titanates with computational x-ray absorption spectroscopy",
      "doi": "10.1103/PhysRevMaterials.9.023802",
      "authors": [
        "Xuance Jiang",
        "Ruoshui Li",
        "Dario J Stacchiola",
        "Eli Stavitski",
        "Xiaohui Qu",
        "Mark S. Hybertsen",
        "Mingzhao Liu",
        "Deyu Lu"
      ],
      "year": 2025,
      "venue": "Physical Review Materials"
    },
    "classification": {
      "category": "thin_film",
      "confidence": "high",
      "reasoning": "The study investigates the phase evolution and local structural motifs across a combinatorial zinc titanate thin film grown with a continuous spatial composition gradient of the Ti:Zn ratio.",
      "key_variables": [
        "Ti fraction (fTi)",
        "spatial position along the gradient axis"
      ]
    }
  },
  {
    "id": "resolving_local_stru_Combinatorial film, fTi = 0.7 (Ti K-edge)",
    "element": "Ti",
    "edge": "K-edge",
    "category": "thin_film",
    "source_paper": "Resolving local structural motifs across the phase evolution of zinc titanates w",
