Repository: yuxi120407/SpectralBench

## Benchmark overview

- **60 scenarios** from **18 published papers**
- **6 categories**: synthesis, electrochemistry, pure phase, thin film, catalyst, environmental
- **14 elements**: As, C, Cu, Fe, Li, Mn, Ni, O, Pd, Pt, S, Ti, V, Zn
- Each scenario includes: structured prompt (LLM input), paper-grounded ground truth, scoring rubric
- All ground truth is **paper-only** -- no textbook/prior knowledge added
- Questions are **LLM-generated** from the ground truth, tailored per scenario

| Category         | Scenarios | Description |
|------------------|-----------|-------------|
| Thin film        | ~20       | Phase composition from deposition conditions and composition gradients |

File: data/scenarios_v4.json (part 1 of 9)
[
  {
    "id": "resolving_local_stru_Combinatorial film, fTi = 0.1 (Ti K-edge)",
    "element": "Ti",
    "edge": "K-edge",
    "category": "thin_film",
    "source_paper": "Resolving local structural motifs across the phase evolution of zinc titanates w",
    "prompt": "## Sample Information\n- **Material**: Ti-Zn oxide thin film on fused silica\n- **Application/Context**: Combinatorial library for studying phase evolution and local structural motifs in zinc titanates\n\n## Deposition / Film Details\n- **Deposition method**: Pulsed laser deposition (PLD) using alternating ZnO and TiO2 targets (250 cycles, 10 mTorr O2)\n- **Substrate**: Fused silica (JGS2)\n- **Deposition temperature**: 600 \u00b0C\n- **Film thickness**: 100 nm\n- **Post-deposition annealing**: not reported\n\n## Sample-Specific Conditions\n- Ti fraction (fTi) = 0.1\n- Combinatorial film library\n\n## Measurement\nWe plan to measure the Ti K-edge XANES spectrum of this film.\n\n## Questions\nBased on ALL the deposition and film information above:\n1. What phases (oxidation states / structural motifs of Ti) could exist in this film?\n2. How many of these phases are significant (>5% fraction)?\n3. For each significant phase, estimate its fraction (fractions should sum to 1.0).\n4. What reference spectra should be prepared for linear combination fitting?\n5. What scientific reasoning connects the specific film conditions to your predicted phases and fractions?",
    "ground_truth": {
      "material": "Combinatorial Ti-Zn oxide thin film on fused silica",
      "measurement": "Ti K-edge XANES",
      "fit_method": "Cluster blind-signal-separation (cBSS)",
      "fit_basis": [
        "TiUD"
      ],
      "fractions": {
        "TiUD": 1.0
      },
      "source_evidence": "figure_10",
      "key_reasoning": "At a low Ti fraction of fTi = 0.1, the titanium atoms are incorporated into the wurtzite ZnO host lattice as isolated defects. This corresponds to the TiUD structural motif identified via cluster blind-signal-separation (cBSS). Because the Ti concentration is below the threshold required to induce complex layered structures, mixed amorphous/polycrystalline regions, or amorphous TiO2, the local environment around Ti is entirely characterized by this single defect motif (100% TiUD).",
      "reasoning_source": "Key finding and causal reasoning associated with Figure 10"
    },
    "condition_details": {
      "key_variable": "Ti fraction (fTi)",
      "key_variable_value": "0.1",
      "deposition_method": "Pulsed laser deposition (PLD)",
      "deposition_temperature_C": 600,
      "film_thickness_nm": "100",
      "substrate": "Fused silica (JGS2)"
    },
    "rubric": {
      "fraction_accuracy": {
        "max_score": 60,
        "tolerance_pct": 10,
        "criteria": [
          {
            "points": 60,
            "description": "All fractions within \u00b1tolerance of GT"
          },
          {
            "points": 40,
            "description": "Dominant phase within tolerance; minor phases off by up to 2\u00d7 tolerance"
          },
          {
            "points": 20,
            "description": "Dominant phase correctly identified but fractions poorly estimated"
          },
          {
            "points": 0,
            "description": "Dominant phase misidentified"
          }
        ]
      },
      "fit_basis_recognition": {
        "max_score": 20,
        "criteria": [
          {
            "points": 20,
            "description": "Identifies the reference basis needed (matches paper's fit_basis)"
          },
          {
            "points": 10,
            "description": "Partially correct basis (missing 1-2 references or includes 1-2 wrong ones)"
          },
          {
            "points": 0,
            "description": "Basis completely wrong or includes references not applicable to this paper"
          }
        ]
      },
      "reasoning": {
        "max_score": 20,
        "criteria": [
          {
            "points": 20,
            "description": "Cites specific spectral features / structural motifs that justify the composition, matching paper's reasoning"
          },
          {
            "points": 10,
            "description": "General correct reasoning but not tied to specific spectral evidence"
          },
          {
            "points": 0,
            "description": "Incorrect or missing reasoning"
          }
        ]
      }
    },
    "source_paper_full": {
      "title": "Resolving local structural motifs across the phase evolution of zinc titanates with computational x-ray absorption spectroscopy",
      "doi": "10.1103/PhysRevMaterials.9.023802",
      "authors": [
        "Xuance Jiang",
        "Ruoshui Li",
        "Dario J Stacchiola",
        "Eli Stavitski",
        "Xiaohui Qu",
        "Mark S. Hybertsen",
        "Mingzhao Liu",
        "Deyu Lu"
      ],
      "year": 2025,
      "venue": "Physical Review Materials"
    },
    "classification": {
      "category": "thin_film",
      "confidence": "high",
      "reasoning": "The study investigates the phase evolution and local structural motifs across a combinatorial zinc titanate thin film grown with a continuous spatial composition gradient of the Ti:Zn ratio.",
      "key_variables": [
        "Ti fraction (fTi)",
        "spatial position along the gradient axis"
      ]
    }
  },
  {
    "id": "resolving_local_stru_Combinatorial film, fTi = 0.2 (Ti K-edge)",
    "element": "Ti",
    "edge": "K-edge",
    "category": "thin_film",
    "source_paper": "Resolving local structural motifs across the phase evolution of zinc titanates w",
    "prompt": "## Sample Information\n- **Material**: Ti-Zn oxide thin film on fused silica (JGS2)\n- **Application/Context**: Combinatorial library to study the phase evolution and local structural motifs of zinc titanates\n\n## Deposition / Film Details\n- **Deposition method**: pulsed laser deposition (PLD)\n- **Substrate**: fused silica (JGS2)\n- **Deposition temperature**: 600 \u00b0C\n- **Film thickness**: 100 nm\n- **Post-deposition annealing**: not reported\n\n## Sample-Specific Conditions\n- Ti fraction (fTi) = 0.2\n- Grown using alternating ablation of zinc oxide and titanium oxide targets under 10 mTorr oxygen ambient for 250 cycles.\n\n## Measurement\nWe plan to measure the Ti K-edge XANES spectrum of this film.\n\n## Questions\nBased on ALL the deposition and film information above:\n1. What phases (oxidation states / structural motifs of Ti) could exist in this film?\n2. How many of these phases are significant (>5% fraction)?\n3. For each significant phase, estimate its fraction (fractions should sum to 1.0).\n4. What reference spectra should be prepared for linear combination fitting?\n5. What scientific reasoning connects the specific film conditions to your predicted phases and fractions?",
    "ground_truth": {
      "material": "Combinatorial Ti-Zn oxide thin film at Ti fraction 0.2",
      "measurement": "Ti K-edge XANES",
      "fit_method": "Cluster blind-signal-separation (cBSS)",
      "fit_basis": [
        "TiUD",
        "Ti6L"
      ],
      "fractions": {
        "TiUD": 0.8,
        "Ti6L": 0.2
      },
      "source_evidence": "figure_10",
      "key_reasoning": "At a low Ti fraction of 0.2, the film is in the early stages of structural evolution from a wurtzite ZnO host lattice. The dominant structural motif is TiUD (80%), which corresponds to isolated Ti defects incorporated within the ZnO structure. As the Ti concentration begins to increase, the system starts to form layered Ti-induced structures, represented by the emergence of the Ti6L motif (20%). This reflects the initial transition away from pure ZnO solid solution before reaching more complex amorphous or polycrystalline mixed motifs at higher Ti fractions.",
      "reasoning_source": "Discussion of Figure 10 and causal reasoning of structural evolution"
    },
    "condition_details": {
      "key_variable": "Ti fraction",
      "key_variable_value": "0.2",
      "deposition_method": "pulsed laser deposition (PLD)",
      "substrate": "fused silica (JGS2)",
      "deposition_temperature_C": 600,
      "film_thickness_nm": "100",
      "environment": "10 mTorr oxygen ambient"
    },
    "rubric": {
      "fraction_accuracy": {
        "max_score": 60,
        "tolerance_pct": 10,
        "criteria": [
          {
            "points": 60,
            "description": "All fractions within \u00b1tolerance of GT"
          },
          {
            "points": 40,
            "description": "Dominant phase within tolerance; minor phases off by up to 2\u00d7 tolerance"
          },
          {
            "points": 20,
            "description": "Dominant phase correctly identified but fractions poorly estimated"
          },
          {
            "points": 0,
            "description": "Dominant phase misidentified"
          }
        ]
      },
      "fit_basis_recognition": {
        "max_score": 20,
        "criteria": [
          {
            "points": 20,
            "description": "Identifies the reference basis needed (matches paper's fit_basis)"
          },
          {
            "points": 10,
            "description": "Partially correct basis (missing 1-2 references or includes 1-2 wrong ones)"
          },
          {
            "points": 0,
            "description": "Basis completely wrong or includes references not applicable to this paper"
          }
        ]
      },
      "reasoning": {
        "max_score": 20,
        "criteria": [
          {
            "points": 20,
            "description": "Cites specific spectral features / structural motifs that justify the composition, matching paper's reasoning"
          },
          {
            "points": 10,
            "description": "General correct reasoning but not tied to specific spectral evidence"
          },
          {
            "points": 0,
            "description": "Incorrect or missing reasoning"
          }
        ]
      }
    },
    "source_paper_full": {
      "title": "Resolving local structural motifs across the phase evolution of zinc titanates with computational x-ray absorption spectroscopy",
      "doi": "10.1103/PhysRevMaterials.9.023802",
      "authors": [
        "Xuance Jiang",
        "Ruoshui Li",
        "Dario J Stacchiola",
        "Eli Stavitski",
        "Xiaohui Qu",
        "Mark S. Hybertsen",
        "Mingzhao Liu",
        "Deyu Lu"
      ],
      "year": 2025,
      "venue": "Physical Review Materials"
    },
    "classification": {
      "category": "thin_film",
      "confidence": "high",
      "reasoning": "The study investigates the phase evolution and local structural motifs across a combinatorial zinc titanate thin film grown with a continuous spatial composition gradient of the Ti:Zn ratio.",
      "key_variables": [
        "Ti fraction (fTi)",
        "spatial position along the gradient axis"
      ]
    }
  },
  {
    "id": "resolving_local_stru_Combinatorial film, fTi = 0.3 (Ti K-edge)",
    "element": "Ti",
    "edge": "K-edge",
    "category": "thin_film",
    "source_paper": "Resolving local structural motifs across the phase evolution of zinc titanates w",
    "prompt": "## Sample Information\n- **Material**: Combinatorial Ti-Zn oxide thin film on fused silica\n- **Application/Context**: Study of the evolution of local structural motifs in zinc titanates\n\n## Deposition / Film Details\n- **Deposition method**: pulsed laser deposition (PLD) using a KrF excimer laser (248 nm)\n- **Substrate**: fused silica (JGS2)\n- **Deposition temperature**: 600 \u00b0C\n- **Film thickness**: 100 nm\n- **Post-deposition annealing**: not reported\n\n## Sample-Specific Conditions\n- Ti fraction (fTi) = 0.3\n- Grown by alternating ablation of ZnO and TiO2 targets for 250 cycles under 10 mTorr oxygen ambient.\n\n## Measurement\nWe plan to measure the Ti K-edge XANES spectrum of this film.\n\n## Questions\nBased on ALL the deposition and film information above:\n1. What phases (oxidation states / structural motifs of Ti) could exist in this film?\n2. How many of these phases are significant (>5% fraction)?\n3. For each significant phase, estimate its fraction (fractions should sum to 1.0).\n4. What reference spectra should be prepared for linear combination fitting?\n5. What scientific reasoning connects the specific film conditions to your predicted phases and fractions?",
    "ground_truth": {
      "material": "Combinatorial Ti-Zn oxide thin film at Ti fraction 0.3",
      "measurement": "Ti K-edge XANES",
      "fit_method": "Cluster blind-signal-separation (cBSS)",
      "fit_basis": [
        "TiUD",
        "Ti6L"
      ],
      "fractions": {
        "TiUD": 0.55,
        "Ti6L": 0.45
      },
      "source_evidence": "figure_10",
      "key_reasoning": "At a Ti fraction of 0.3, the film transitions from a regime of isolated Ti defects in wurtzite ZnO to a mixed-motif structure. The cluster blind-signal-separation (cBSS) analysis reveals a mixture of TiUD (under-coordinated Ti defects in ZnO) and Ti6L (6-coordinated Ti with low 2nd-shell Ti, resembling TiZn2O4). This indicates the onset of complex amorphous/polycrystalline mixed motifs as the Ti concentration exceeds the solubility limit in ZnO, driving the formation of layered Ti-induced structures.",
      "reasoning_source": "Discussion of Figure 10 and structural evolution with increasing Ti fraction"
    },
    "condition_details": {
      "key_variable": "Ti fraction",
      "key_variable_value": "0.3",
      "deposition_method": "pulsed laser deposition (PLD)",
      "substrate": "fused silica (JGS2)",
      "deposition_temperature_C": 600,
      "film_thickness_nm": "100",
      "composition_variable": "Ti fraction (fTi)",
      "composition_value": "0.3",
      "annealing": null
    },
    "rubric": {
      "fraction_accuracy": {
        "max_score": 60,
        "tolerance_pct": 10,
        "criteria": [
          {
            "points": 60,
            "description": "All fractions within \u00b1tolerance of GT"
          },
          {
            "points": 40,
            "description": "Dominant phase within tolerance; minor phases off by up to 2\u00d7 tolerance"
          },
          {
            "points": 20,
            "description": "Dominant phase correctly identified but fractions poorly estimated"
          },
          {
            "points": 0,
            "description": "Dominant phase misidentified"
          }
        ]
      },
      "fit_basis_recognition": {
        "max_score": 20,
        "criteria": [
          {
            "points": 20,
            "description": "Identifies the reference basis needed (matches paper's fit_basis)"
          },
          {
            "points": 10,
            "description": "Partially correct basis (missing 1-2 references or includes 1-2 wrong ones)"
          },
          {
            "points": 0,
            "description": "Basis completely wrong or includes references not applicable to this paper"
          }
        ]
      },
      "reasoning": {
        "max_score": 20,
        "criteria": [
          {
            "points": 20,
            "description": "Cites specific spectral features / structural motifs that justify the composition, matching paper's reasoning"
          },
          {
            "points": 10,
            "description": "General correct reasoning but not tied to specific spectral evidence"
          },
          {
            "points": 0,
            "description": "Incorrect or missing reasoning"
          }
        ]
      }
    },
    "source_paper_full": {
      "title": "Resolving local structural motifs across the phase evolution of zinc titanates with computational x-ray absorption spectroscopy",
      "doi": "10.1103/PhysRevMaterials.9.023802",
      "authors": [
        "Xuance Jiang",
        "Ruoshui Li",
        "Dario J Stacchiola",
        "Eli Stavitski",
        "Xiaohui Qu",
        "Mark S. Hybertsen",
        "Mingzhao Liu",
        "Deyu Lu"
      ],
      "year": 2025,
      "venue": "Physical Review Materials"
    },
    "classification": {
      "category": "thin_film",
      "confidence": "high",
      "reasoning": "The study investigates the phase evolution and local structural motifs across a combinatorial zinc titanate thin film grown with a continuous spatial composition gradient of the Ti:Zn ratio.",
      "key_variables": [
        "Ti fraction (fTi)",
        "spatial position along the gradient axis"
      ]
    }
  },
  {
    "id": "resolving_local_stru_Combinatorial film, fTi = 0.4 (Ti K-edge)",
    "element": "Ti",
    "edge": "K-edge",
    "category": "thin_film",
    "source_paper": "Resolving local structural motifs across the phase evolution of zinc titanates w",
    "prompt": "## Sample Information\n- **Material**: Combinatorial Ti-Zn oxide thin film on fused silica\n- **Application/Context**: Studying the evolution of local structural motifs in zinc titanates across a composition gradient\n\n## Deposition / Film Details\n- **Deposition method**: Pulsed laser deposition (PLD) with a KrF excimer laser, alternating ZnO and TiO2 targets for 250 cycles\n- **Substrate**: Fused silica (JGS2)\n- **Deposition temperature**: 600 \u00b0C\n- **Film thickness**: 100 nm\n- **Post-deposition annealing**: not reported\n\n## Sample-Specific Conditions\n- Ti fraction (fTi) = 0.4\n- Grown under 10 mTorr oxygen ambient\n\n## Measurement\nWe plan to measure the Ti K-edge XANES spectrum of this film.\n\n## Questions\nBased on ALL the deposition and film information above:\n1. What phases (oxidation states / structural motifs of Ti) could exist in this film?\n2. How many of these phases are significant (>5% fraction)?\n3. For each significant phase, estimate its fraction (fractions should sum to 1.0).\n4. What reference spectra should be prepared for linear combination fitting?\n5. What scientific reasoning connects the specific film conditions to your predicted phases and fractions?",
    "ground_truth": {
      "material": "Combinatorial Ti-Zn oxide thin film at Ti fraction 0.4",
      "measurement": "Ti K-edge XANES",
      "fit_method": "Cluster blind-signal-separation (cBSS)",
      "fit_basis": [
        "TiUD",
        "Ti6L",
        "Ti6H"
      ],
      "fractions": {
        "TiUD": 0.45,
        "Ti6L": 0.45,
        "Ti6H": 0.1
      },
      "source_evidence": "figure_10",
      "key_reasoning": "At a Ti fraction of 0.4, the film is in a transitional mixed-motif regime. The structure is evolving from isolated Ti defects in wurtzite ZnO (TiUD) to a mixture of amorphous/polycrystalline regions with layered Ti-induced structures. This specific composition exhibits a coexistence of the TiUD motif and the Ti6L motif (associated with TiZn2O4-like structures), along with a minor 10% contribution from the Ti6H motif (associated with Ti3Zn2O8-like clusters).",
      "reasoning_source": "Discussion of Figure 10 and causal reasoning regarding structural evolution with increasing Ti fraction"
    },
    "condition_details": {
      "key_variable": "Ti fraction",
      "key_variable_value": "0.4",
      "deposition_method": "Pulsed laser deposition (PLD)",
      "substrate": "Fused silica (JGS2)",
      "deposition_temperature_C": 600,
      "film_thickness_nm": "100",
      "composition_variable": "Ti fraction (fTi)",
      "composition_value": "0.4",
      "annealing": null
    },
    "rubric": {
      "fraction_accuracy": {
        "max_score": 60,
        "tolerance_pct": 10,
        "criteria": [
          {
            "points": 60,
            "description": "All fractions within \u00b1tolerance of GT"
          },
          {
            "points": 40,
            "description": "Dominant phase within tolerance; minor phases off by up to 2\u00d7 tolerance"
          },
          {
            "points": 20,
            "description": "Dominant phase correctly identified but fractions poorly estimated"
          },
          {
            "points": 0,
            "description": "Dominant phase misidentified"
          }
        ]
      },
      "fit_basis_recognition": {
        "max_score": 20,
        "criteria": [
          {
            "points": 20,
            "description": "Identifies the reference basis needed (matches paper's fit_basis)"
          },
          {
            "points": 10,
            "description": "Partially correct basis (missing 1-2 references or includes 1-2 wrong ones)"
          },
          {
            "points": 0,
            "description": "Basis completely wrong or includes references not applicable to this paper"
          }
        ]
      },
      "reasoning": {
        "max_score": 20,
        "criteria": [
          {
            "points": 20,
            "description": "Cites specific spectral features / structural motifs that justify the composition, matching paper's reasoning"
          },
          {
            "points": 10,
            "description": "General correct reasoning but not tied to specific spectral evidence"
          },
          {
            "points": 0,
            "description": "Incorrect or missing reasoning"
          }
        ]
      }
    },
    "source_paper_full": {
      "title": "Resolving local structural motifs across the phase evolution of zinc titanates with computational x-ray absorption spectroscopy",
      "doi": "10.1103/PhysRevMaterials.9.023802",
      "authors": [
        "Xuance Jiang",
        "Ruoshui Li",
        "Dario J Stacchiola",
        "Eli Stavitski",
        "Xiaohui Qu",
        "Mark S. Hybertsen",
        "Mingzhao Liu",
        "Deyu Lu"
      ],
      "year": 2025,
      "venue": "Physical Review Materials"
    },
    "classification": {
      "category": "thin_film",
      "confidence": "high",
      "reasoning": "The study investigates the phase evolution and local structural motifs across a combinatorial zinc titanate thin film grown with a continuous spatial composition gradient of the Ti:Zn ratio.",
      "key_variables": [
        "Ti fraction (fTi)",
        "spatial position along the gradient axis"
      ]
    }
  },
  {
    "id": "resolving_local_stru_Combinatorial film, fTi = 0.5 (Ti K-edge)",
    "element": "Ti",
    "edge": "K-edge",
    "category": "thin_film",
    "source_paper": "10.1088/1361-6528/acad09",
    "prompt": "## Sample Information\n- **Material**: Combinatorial Ti-Zn oxide thin film on fused silica\n- **Application/Context**: Combinatorial library to study phase evolution of zinc titanates\n\n## Deposition / Film Details\n- **Deposition method**: pulsed laser deposition (PLD)\n- **Substrate**: fused silica (JGS2)\n- **Deposition temperature**: 600 \u00b0C\n- **Film thickness**: 100 nm\n- **Post-deposition annealing**: not reported\n\n## Sample-Specific Conditions\n- Ti fraction (fTi) = 0.5\n- Grown using alternating zinc oxide and titanium oxide targets for 250 cycles under 10 mTorr oxygen ambient.\n\n## Measurement\nWe plan to measure the Ti K-edge XANES spectrum of this film.\n\n## Questions\nBased on ALL the deposition and film information above:\n1. What phases (oxidation states / structural motifs of Ti) could exist in this film?\n2. How many of these phases are significant (>5% fraction)?\n3. For each significant phase, estimate its fraction (fractions should sum to 1.0).\n4. What reference spectra should be prepared for linear combination fitting?\n5. What scientific reasoning connects the specific film conditions to your predicted phases and fractions?",
    "ground_truth": {
      "material": "Combinatorial Ti-Zn oxide thin film at Ti fraction 0.5",
      "measurement": "Ti K-edge XANES",
      "fit_method": "Cluster blind-signal-separation (cBSS)",
      "fit_basis": [
        "TiUD",
        "Ti6L",
        "Ti6H"
      ],
      "fractions": {
        "TiUD": 0.55,
        "Ti6L": 0.25,
        "Ti6H": 0.2
      },
      "source_evidence": "figure_10",
      "key_reasoning": "Increasing the Ti fraction to 0.5 drives the structural evolution into a complex amorphous/polycrystalline mixed motif regime. Cluster blind-signal-separation of the XANES spectra reveals a mixture of three distinct motifs: TiUD (isolated Ti defects in ZnO), Ti6L (layered Ti-induced structures like TiZn2O4), and Ti6H (Ti3Zn2O8-like motifs). This composition reflects the transition state between wurtzite ZnO with isolated Ti defects at lower Ti fractions and amorphous TiO2 at higher Ti fractions.",
      "reasoning_source": "Key finding and Causal reasoning derived from the paper's abstract/conclusions"
    },
    "condition_details": {
      "key_variable": "Ti fraction",
      "key_variable_value": "0.5",
      "deposition_method": "pulsed laser deposition (PLD)",
      "substrate": "fused silica (JGS2)",
      "deposition_temperature_C": 600,
      "film_thickness_nm": 100,
      "environment": "10 mTorr oxygen ambient"
    },
    "rubric": {
      "fraction_accuracy": {
        "max_score": 60,
        "tolerance_pct": 10,
        "criteria": [
          {
            "points": 60,
            "description": "All fractions within \u00b1tolerance of GT"
          },
          {
            "points": 40,
            "description": "Dominant phase within tolerance; minor phases off by up to 2\u00d7 tolerance"
          },
          {
            "points": 20,
            "description": "Dominant phase correctly identified but fractions poorly estimated"
          },
          {
            "points": 0,
            "description": "Dominant phase misidentified"
          }
        ]
      },
      "fit_basis_recognition": {
        "max_score": 20,
        "criteria": [
          {
            "points": 20,
            "description": "Identifies the reference basis needed (matches paper's fit_basis)"
          },
          {
            "points": 10,
            "description": "Partially correct basis (missing 1-2 references or includes 1-2 wrong ones)"
          },
          {
            "points": 0,
            "description": "Basis completely wrong or includes references not applicable to this paper"
          }
        ]
      },
      "reasoning": {
        "max_score": 20,
        "criteria": [
          {
            "points": 20,
            "description": "Cites specific spectral features / structural motifs that justify the composition, matching paper's reasoning"
          },
          {
            "points": 10,
            "description": "General correct reasoning but not tied to specific spectral evidence"
          },
          {
            "points": 0,
            "description": "Incorrect or missing reasoning"
          }
        ]
      }
    },
    "source_paper_full": {
      "title": "Resolving local structural motifs across the phase evolution of zinc titanates with computational x-ray absorption spectroscopy",
      "doi": "10.1103/PhysRevMaterials.9.023802",
      "authors": [
        "Xuance Jiang",
        "Ruoshui Li",
        "Dario J Stacchiola",
        "Eli Stavitski",
        "Xiaohui Qu",
        "Mark S. Hybertsen",
        "Mingzhao Liu",
        "Deyu Lu"
      ],
      "year": 2025,
      "venue": "Physical Review Materials"
    },
    "classification": {
      "category": "thin_film",
      "confidence": "high",
      "reasoning": "The study investigates the phase evolution and local structural motifs across a combinatorial zinc titanate thin film grown with a continuous spatial composition gradient of the Ti:Zn ratio.",
      "key_variables": [
        "Ti fraction (fTi)",
        "spatial position along the gradient axis"
      ]
    }
  },
  {
    "id": "resolving_local_stru_Combinatorial film, fTi = 0.6 (Ti K-edge)",
    "element": "Ti",
    "edge": "K-edge",
    "category": "thin_film",
    "source_paper": "Resolving local structural motifs across the phase evolution of zinc titanates w",
    "prompt": "## Sample Information\n- **Material**: Combinatorial Ti-Zn oxide thin film on fused silica (JGS2)\n- **Application/Context**: Investigating the evolution of local structural motifs in zinc titanates across composition space\n\n## Deposition / Film Details\n- **Deposition method**: Pulsed laser deposition (PLD) using a KrF excimer laser (248 nm) with alternating zinc oxide and titanium oxide targets for 250 cycles in 10 mTorr oxygen ambient\n- **Substrate**: Fused silica (JGS2)\n- **Deposition temperature**: 600 \u00b0C\n- **Film thickness**: 100 nm\n- **Post-deposition annealing**: not reported\n\n## Sample-Specific Conditions\n- Ti fraction (fTi) = 0.6\n- Combinatorial library position corresponding to this specific Ti fraction\n\n## Measurement\nWe plan to measure the Ti K-edge XANES spectrum of this film.\n\n## Questions\nBased on ALL the deposition and film information above:\n1. What phases (oxidation states / structural motifs of Ti) could exist in this film?\n2. How many of these phases are significant (>5% fraction)?\n3. For each significant phase, estimate its fraction (fractions should sum to 1.0).\n4. What reference spectra should be prepared for linear combination fitting?\n5. What scientific reasoning connects the specific film conditions to your predicted phases and fractions?",
    "ground_truth": {
      "material": "Combinatorial Ti-Zn oxide thin film at Ti fraction 0.6",
      "measurement": "Ti K-edge XANES",
      "fit_method": "Cluster blind-signal-separation (cBSS)",
      "fit_basis": [
        "TiUD",
        "Ti6L",
        "Ti6H"
      ],
      "fractions": {
        "TiUD": 0.6,
        "Ti6L": 0.05,
        "Ti6H": 0.35
      },
      "source_evidence": "figure_10",
      "key_reasoning": "At a high Ti fraction of fTi = 0.6, the combinatorial film has evolved past the isolated Ti defect and layered Ti-induced structure regimes. It enters a mixed-motif regime characterized by complex amorphous and polycrystalline regions. The dominant structural motif is TiUD (60%), representing undercoordinated or amorphous Ti environments as the film approaches an amorphous TiO2 state. The remaining fraction consists of 6-coordinated Ti motifs, primarily Ti6H (35%, associated with Ti3Zn2O8-like clusters) and a minor contribution of Ti6L (5%, associated with TiZn2O4-like clusters).",
      "reasoning_source": "Discussion of Figure 10 and structural evolution causal reasoning"
    },
    "condition_details": {
      "key_variable": "Ti fraction",
      "key_variable_value": "0.6",
      "deposition_method": "pulsed laser deposition (PLD)",
      "substrate": "fused silica (JGS2)",
      "deposition_temperature_C": 600,
      "film_thickness_nm": "100",
      "annealing": null
    },
    "rubric": {
      "fraction_accuracy": {
        "max_score": 60,
        "tolerance_pct": 10,
        "criteria": [
          {
            "points": 60,
            "description": "All fractions within \u00b1tolerance of GT"
          },
          {
            "points": 40,
            "description": "Dominant phase within tolerance; minor phases off by up to 2\u00d7 tolerance"
          },
          {
            "points": 20,
            "description": "Dominant phase correctly identified but fractions poorly estimated"
          },
          {
            "points": 0,
            "description": "Dominant phase misidentified"
          }
        ]
      },
      "fit_basis_recognition": {
        "max_score": 20,
        "criteria": [
          {
            "points": 20,
            "description": "Identifies the reference basis needed (matches paper's fit_basis)"
          },
          {
            "points": 10,
            "description": "Partially correct basis (missing 1-2 references or includes 1-2 wrong ones)"
          },
          {
            "points": 0,
            "description": "Basis completely wrong or includes references not applicable to this paper"
          }
        ]
      },
      "reasoning": {
        "max_score": 20,
        "criteria": [
          {
            "points": 20,
            "description": "Cites specific spectral features / structural motifs that justify the composition, matching paper's reasoning"
          },
          {
            "points": 10,
            "description": "General correct reasoning but not tied to specific spectral evidence"
          },
          {
            "points": 0,
            "description": "Incorrect or missing reasoning"
          }
        ]
      }
    },
    "source_paper_full": {
      "title": "Resolving local structural motifs across the phase evolution of zinc titanates with computational x-ray absorption spectroscopy",
      "doi": "10.1103/PhysRevMaterials.9.023802",
      "authors": [
        "Xuance Jiang",
        "Ruoshui Li",
        "Dario J Stacchiola",
        "Eli Stavitski",
        "Xiaohui Qu",
        "Mark S. Hybertsen",
        "Mingzhao Liu",
        "Deyu Lu"
      ],
      "year": 2025,
      "venue": "Physical Review Materials"
    },
    "classification": {
      "category": "thin_film",
      "confidence": "high",
      "reasoning": "The study investigates the phase evolution and local structural motifs across a combinatorial zinc titanate thin film grown with a continuous spatial composition gradient of the Ti:Zn ratio.",
      "key_variables": [
        "Ti fraction (fTi)",
        "spatial position along the gradient axis"
      ]
    }
  },
  {
    "id": "resolving_local_stru_Combinatorial film, fTi = 0.7 (Ti K-edge)",
    "element": "Ti",
    "edge": "K-edge",
    "category": "thin_film",
    "source_paper": "Resolving local structural motifs across the phase evolution of zinc titanates w",
    "prompt": "## Sample Information\n- **Material**: Combinatorial Ti-Zn oxide thin film on fused silica (JGS2)\n- **Application/Context**: Combinatorial zinc titanate thin film for studying the evolution of local structural motifs.\n\n## Deposition / Film Details\n- **Deposition method**: Pulsed laser deposition (PLD) using alternating ablation of ZnO and TiO2 targets\n- **Substrate**: Fused silica (JGS2)\n- **Deposition temperature**: 600 \u00b0C\n- **Film thickness**: 70-120 nm\n- **Post-deposition annealing**: not reported\n\n## Sample-Specific Conditions\n- Ti fraction (fTi) = 0.7\n- Chamber base pressure of 10^-7 Torr, deposition performed under 10 mTorr oxygen ambient for 250 cycles.\n\n## Measurement\nWe plan to measure the Ti K-edge XANES spectrum of this film.\n\n## Questions\nBased on ALL the deposition and film information above:\n1. What phases (oxidation states / structural motifs of Ti) could exist in this film?\n2. How many of these phases are significant (>5% fraction)?\n3. For each significant phase, estimate its fraction (fractions should sum to 1.0).\n4. What reference spectra should be prepared for linear combination fitting?\n5. What scientific reasoning connects the specific film conditions to your predicted phases and fractions?",
    "ground_truth": {
      "material": "Combinatorial Ti-Zn oxide thin film at Ti fraction 0.7",
      "measurement": "Ti K-edge XANES",
      "fit_method": "Cluster blind-signal-separation (cBSS)",
      "fit_basis": [
        "TiUD",
        "Ti6H",
        "TiO2"
      ],
      "fractions": {
        "TiUD": 0.5,
        "Ti6H": 0.4,
        "TiO2": 0.1
      },
      "source_evidence": "figure_10",
      "key_reasoning": "Increasing the Ti fraction to 0.7 drives the structural evolution into a complex mixed-motif regime. According to the cluster blind-signal-separation (cBSS) of the XANES spectra, the film transitions from ZnO-dominated structures to a mixture of amorphous/polycrystalline regions. At fTi = 0.7, the structure is dominated by TiUD (50%) and Ti6H (40%) motifs, representing complex Ti-Zn-O clusters (such as TiZn2O4 and Ti3Zn2O8 motifs), alongside a 10% fraction of TiO2 as the system approaches the pure titanium dioxide limit.",
      "reasoning_source": "Discussion of Figure 10 and structural evolution with increasing Ti fraction"
    },
    "condition_details": {
      "key_variable": "Ti fraction",
      "key_variable_value": "0.7",
      "deposition_method": "Pulsed laser deposition (PLD)",
      "substrate": "Fused silica (JGS2)",
      "deposition_temperature_C": 600,
      "film_thickness_nm": "70-120",
      "environment": "10 mTorr oxygen ambient"
    },
    "rubric": {
      "fraction_accuracy": {
        "max_score": 60,
        "tolerance_pct": 10,
        "criteria": [
          {
            "points": 60,
            "description": "All fractions within \u00b1tolerance of GT"
          },
          {
            "points": 40,
            "description": "Dominant phase within tolerance; minor phases off by up to 2\u00d7 tolerance"
          },
          {
            "points": 20,
            "description": "Dominant phase correctly identified but fractions poorly estimated"
          },
          {
            "points": 0,
            "description": "Dominant phase misidentified"
          }
        ]
      },
      "fit_basis_recognition": {
        "max_score": 20,
        "criteria": [
          {
            "points": 20,
            "description": "Identifies the reference basis needed (matches paper's fit_basis)"
          },
          {
            "points": 10,
            "description": "Partially correct basis (missing 1-2 references or includes 1-2 wrong ones)"
          },
          {
            "points": 0,
            "description": "Basis completely wrong or includes references not applicable to this paper"
          }
        ]
      },
      "reasoning": {
        "max_score": 20,
        "criteria": [
          {
            "points": 20,
            "description": "Cites specific spectral features / structural motifs that justify the composition, matching paper's reasoning"
          },
          {
            "points": 10,
            "description": "General correct reasoning but not tied to specific spectral evidence"
          },
          {
            "points": 0,
            "description": "Incorrect or missing reasoning"
          }
        ]
      }
    },
    "source_paper_full": {
      "title": "Resolving local structural motifs across the phase evolution of zinc titanates with computational x-ray absorption spectroscopy",
      "doi": "10.1103/PhysRevMaterials.9.023802",
      "authors": [
        "Xuance Jiang",
        "Ruoshui Li",
        "Dario J Stacchiola",
        "Eli Stavitski",
        "Xiaohui Qu",
        "Mark S. Hybertsen",
        "Mingzhao Liu",
        "Deyu Lu"
      ],
      "year": 2025,
      "venue": "Physical Review Materials"
    },
    "classification": {
      "category": "thin_film",
      "confidence": "high",
      "reasoning": "The study investigates the phase evolution and local structural motifs across a combinatorial zinc titanate thin film grown with a continuous spatial composition gradient of the Ti:Zn ratio.",
      "key_variables": [
        "Ti fraction (fTi)",
        "spatial position along the gradient axis"
      ]
    }
  },
  {
    "id": "resolving_local_stru_Combinatorial film, fTi = 0.8 (Ti K-edge)",
    "element": "Ti",
    "edge": "K-edge",
    "category": "thin_film",
    "source_paper": "Resolving local structural motifs across the phase evolution of zinc titanates w",
