Repository: yuxi120407/SpectralBench

## Benchmark overview

- **60 scenarios** from **18 published papers**
- **6 categories**: synthesis, electrochemistry, pure phase, thin film, catalyst, environmental
- **14 elements**: As, C, Cu, Fe, Li, Mn, Ni, O, Pd, Pt, S, Ti, V, Zn
- Each scenario includes: structured prompt (LLM input), paper-grounded ground truth, scoring rubric
- All ground truth is **paper-only** -- no textbook/prior knowledge added
- Questions are **LLM-generated** from the ground truth, tailored per scenario

| Category         | Scenarios | Description |
|------------------|-----------|-------------|
| Thin film        | ~20       | Phase composition from deposition conditions and composition gradients |

File: data/scenarios_v4_test.json (part 1 of 9)
[
  {
    "id": "resolving_local_stru_Combinatorial film, fTi = 0.1 (Ti K-edge)",
    "element": "Ti",
    "edge": "K-edge",
    "category": "thin_film",
    "source_paper": "Resolving local structural motifs across the phase evolution of zinc titanates w",
    "prompt": "## Sample Information\n- **Material**: Ti-Zn oxide on fused silica\n- **Application/Context**: Combinatorial thin film for studying structural evolution of zinc titanates\n\n## Deposition / Film Details\n- **Deposition method**: Pulsed laser deposition (PLD)\n- **Substrate**: Fused silica (JGS2)\n- **Deposition temperature**: 600 \u00b0C\n- **Film thickness**: 100 nm\n- **Post-deposition annealing**: none reported\n\n## Sample-Specific Conditions\n- Ti fraction (fTi): 0.1\n- Grown by alternating ablation of ZnO and TiO2 targets for 250 cycles under 10 mTorr oxygen ambient.\n\n## Measurement\nWe plan to measure the Ti K-edge XANES spectrum of this film.\n\n## Questions\nBased on ALL the deposition and film information above:\n1. What phases (oxidation states / structural motifs of Ti) could exist in this film?\n2. How many of these phases are significant (>5% fraction)?\n3. For each significant phase, estimate its fraction (fractions should sum to 1.0).\n4. What reference spectra should be prepared for linear combination fitting?\n5. What scientific reasoning connects the specific film conditions to your predicted phases and fractions?",
    "ground_truth": {
      "material": "Ti-Zn oxide on fused silica",
      "measurement": "We plan to measure the Ti K-edge XANES spectrum of this film.",
      "fit_method": "not specified",
      "fit_basis": [
        "rutile",
        "Ti-doped ZnO (outside_references)"
      ],
      "fractions": {
        "Isolated Ti defects in wurtzite ZnO (TiUD)": 1.0
      },
      "fractions_uncertainty_pct": 15,
      "source_evidence": "MIGRATED FROM v3 \u2014 please add paper citation (Fig/Table/page)",
      "uncertainty_note": "Fractions determined from single-modality Ti K-edge XANES; \u00b115% error bar is typical. Values should be interpreted semi-quantitatively."
    },
    "condition_details": {
      "key_variable": "Ti fraction",
      "key_variable_value": "0.1",
      "deposition_method": "Pulsed laser deposition (PLD)",
      "substrate": "Fused silica (JGS2)",
      "deposition_temperature_C": 600,
      "film_thickness_nm": "100",
      "annealing": null
    },
    "rubric": {
      "fraction_accuracy": {
        "max_score": 60,
        "tolerance_pct": 15,
        "criteria": [
          {
            "points": 30,
            "description": "Predicts >90% Ti-doped ZnO / isolated Ti defects"
          },
          {
            "points": 20,
            "description": "Predicts 70-90% Ti-doped ZnO"
          },
          {
            "points": 10,
            "description": "Predicts 50-70% Ti-doped ZnO"
          },
          {
            "points": 0,
            "description": "Predicts <50% Ti-doped ZnO"
          }
        ]
      },
      "fit_basis_recognition": {
        "max_score": 20,
        "criteria": [
          {
            "points": 30,
            "description": "Correctly identifies isolated Ti defects in ZnO (Ti-doped ZnO) as the primary phase"
          },
          {
            "points": 15,
            "description": "Identifies a generic Ti4+ oxide phase but misses the specific ZnO host lattice context"
          }
        ]
      },
      "reasoning": {
        "max_score": 20,
        "criteria": [
          {
            "points": 15,
            "description": "Explains that the low Ti fraction (0.1) favors solid solution / isolated defects in the ZnO lattice rather than secondary phase formation"
          },
          {
            "points": 15,
            "description": "Notes that the 600 \u00b0C deposition temperature and 10 mTorr O2 ambient support the formation of a crystalline wurtzite host lattice with fully oxidized Ti4+"
          }
        ]
      }
    },
    "source_paper_full": {
      "title": "Resolving local structural motifs across the phase evolution of zinc titanates with computational x-ray absorption spectroscopy",
      "doi": "10.1103/PhysRevMaterials.9.023802",
      "authors": [
        "Xuance Jiang",
        "Ruoshui Li",
        "Dario J Stacchiola",
        "Eli Stavitski",
        "Xiaohui Qu",
        "Mark S. Hybertsen",
        "Mingzhao Liu",
        "Deyu Lu"
      ],
      "year": 2025,
      "venue": "Physical Review Materials"
    },
    "classification": {
      "category": "thin_film",
      "confidence": "high",
      "reasoning": "The study investigates the phase evolution and local structural motifs across a combinatorial zinc titanate thin film grown with a continuous spatial composition gradient of the Ti:Zn ratio.",
      "key_variables": [
        "Ti fraction (fTi)",
        "spatial position along the gradient axis"
      ]
    }
  },
  {
    "id": "resolving_local_stru_Combinatorial film, fTi = 0.2 (Ti K-edge)",
    "element": "Ti",
    "edge": "K-edge",
    "category": "thin_film",
    "source_paper": "10.1088/1361-6528/acad09",
    "prompt": "## Sample Information\n- **Material**: Combinatorial Ti-Zn oxide thin film on fused silica\n- **Application/Context**: Combinatorial materials discovery and structural evolution study\n\n## Deposition / Film Details\n- **Deposition method**: pulsed laser deposition (PLD) using KrF excimer laser, alternating ZnO and TiO2 targets in 10 mTorr oxygen ambient\n- **Substrate**: fused silica (JGS2)\n- **Deposition temperature**: 600 \u00b0C\n- **Film thickness**: 100 nm\n- **Post-deposition annealing**: none reported\n\n## Sample-Specific Conditions\n- **Ti fraction (fTi)**: 0.2\n- Total of 250 cycles executed to achieve thorough mixing.\n\n## Measurement\nWe plan to measure the Ti K-edge XANES spectrum of this film.\n\n## Questions\nBased on ALL the deposition and film information above:\n1. What phases (oxidation states / structural motifs of Ti) could exist in this film?\n2. How many of these phases are significant (>5% fraction)?\n3. For each significant phase, estimate its fraction (fractions should sum to 1.0).\n4. What reference spectra should be prepared for linear combination fitting?\n5. What scientific reasoning connects the specific film conditions to your predicted phases and fractions?",
    "ground_truth": {
      "material": "Combinatorial Ti-Zn oxide thin film on fused silica",
      "measurement": "We plan to measure the Ti K-edge XANES spectrum of this film.",
      "fit_method": "not specified",
      "fit_basis": [
        "TiO2 reference (anatase/rutile)",
        "ZnO (wurtzite)",
        "cBSS basis functions for TiUD and Ti6L"
      ],
      "fractions": {
        "Under-coordinated or distorted Ti (TiUD, including layered TiZn+Oi defects)": 0.8,
        "6-coordinated Ti with low-Ti second shell, e.g., TiZn2O4 (Ti6L)": 0.2
      },
      "fractions_uncertainty_pct": 15,
      "source_evidence": "MIGRATED FROM v3 \u2014 please add paper citation (Fig/Table/page)",
      "uncertainty_note": "Fractions determined from single-modality Ti K-edge XANES; \u00b115% error bar is typical. Values should be interpreted semi-quantitatively."
    },
    "condition_details": {
      "key_variable": "Ti fraction",
      "key_variable_value": "0.2",
      "deposition_method": "pulsed laser deposition (PLD)",
      "substrate": "fused silica (JGS2)",
      "deposition_temperature_C": 600,
      "film_thickness_nm": "100",
      "annealing": null,
      "environment": "10 mTorr oxygen ambient"
    },
    "rubric": {
      "fraction_accuracy": {
        "max_score": 60,
        "tolerance_pct": 15,
        "criteria": [
          {
            "points": 30,
            "description": "Ti-doped ZnO / isolated Ti motif fraction is between 70-90%, secondary motif is 10-30%."
          },
          {
            "points": 20,
            "description": "Ti-doped ZnO / isolated Ti motif fraction is between 50-70% or 90-95%."
          },
          {
            "points": 10,
            "description": "Ti-doped ZnO / isolated Ti motif fraction is between 30-50%."
          },
          {
            "points": 0,
            "description": "Ti-doped ZnO / isolated Ti motif fraction is < 30%."
          }
        ]
      },
      "fit_basis_recognition": {
        "max_score": 20,
        "criteria": [
          {
            "points": 30,
            "description": "Identifies isolated Ti defects in ZnO (or Ti-doped ZnO) as the primary motif and a secondary layered or complex Ti-Zn-O motif."
          },
          {
            "points": 15,
            "description": "Identifies Ti-doped ZnO but misses the secondary motif, or predicts generic zinc titanate phases without recognizing the dominance of the ZnO host lattice."
          },
          {
            "points": 0,
            "description": "Predicts pure TiO2, metallic Ti, or completely unrelated phases."
          }
        ]
      },
      "reasoning": {
        "max_score": 20,
        "criteria": [
          {
            "points": 30,
            "description": "Explicitly connects the low Ti fraction (fTi = 0.2) to the dominance of the host ZnO wurtzite lattice accommodating Ti as defects, and explains the emergence of a secondary phase/motif due to approaching or exceeding the dilute limit."
          },
          {
            "points": 15,
            "description": "Mentions Ti doping in ZnO but lacks discussion on the structural transition or the specific effect of the 0.2 fraction on secondary motif formation."
          },
          {
            "points": 0,
            "description": "Generic reasoning not tied to the specific Ti fraction or PLD conditions."
          }
        ]
      }
    },
    "source_paper_full": {
      "title": "Resolving local structural motifs across the phase evolution of zinc titanates with computational x-ray absorption spectroscopy",
      "doi": "10.1103/PhysRevMaterials.9.023802",
      "authors": [
        "Xuance Jiang",
        "Ruoshui Li",
        "Dario J Stacchiola",
        "Eli Stavitski",
        "Xiaohui Qu",
        "Mark S. Hybertsen",
        "Mingzhao Liu",
        "Deyu Lu"
      ],
      "year": 2025,
      "venue": "Physical Review Materials"
    },
    "classification": {
      "category": "thin_film",
      "confidence": "high",
      "reasoning": "The study investigates the phase evolution and local structural motifs across a combinatorial zinc titanate thin film grown with a continuous spatial composition gradient of the Ti:Zn ratio.",
      "key_variables": [
        "Ti fraction (fTi)",
        "spatial position along the gradient axis"
      ]
    }
  },
  {
    "id": "resolving_local_stru_Combinatorial film, fTi = 0.3 (Ti K-edge)",
    "element": "Ti",
    "edge": "K-edge",
    "category": "thin_film",
    "source_paper": "Resolving local structural motifs across the phase evolution of zinc titanates w",
    "prompt": "## Sample Information\n- **Material**: Combinatorial Ti-Zn oxide thin film on fused silica\n- **Application/Context**: Combinatorial materials discovery and phase evolution study\n\n## Deposition / Film Details\n- **Deposition method**: Pulsed laser deposition (PLD) using alternating ZnO and TiO2 targets in 10 mTorr oxygen\n- **Substrate**: Fused silica (JGS2)\n- **Deposition temperature**: 600 \u00b0C\n- **Film thickness**: 100 nm\n- **Post-deposition annealing**: none\n\n## Sample-Specific Conditions\n- Ti fraction (fTi): 0.3\n- Grown via 250 cycles of alternating target ablation.\n\n## Measurement\nWe plan to measure the Ti K-edge XANES spectrum of this film.\n\n## Questions\nBased on ALL the deposition and film information above:\n1. What phases (oxidation states / structural motifs of Ti) could exist in this film?\n2. How many of these phases are significant (>5% fraction)?\n3. For each significant phase, estimate its fraction (fractions should sum to 1.0).\n4. What reference spectra should be prepared for linear combination fitting?\n5. What scientific reasoning connects the specific film conditions to your predicted phases and fractions?",
    "ground_truth": {
      "material": "Combinatorial Ti-Zn oxide thin film on fused silica",
      "measurement": "We plan to measure the Ti K-edge XANES spectrum of this film.",
      "fit_method": "not specified",
      "fit_basis": [
        "rutile"
      ],
      "fractions": {
        "Under-coordinated or distorted Ti sites / defects (TiUD)": 0.55,
        "6-coordinated Ti with low-Ti second shell, e.g., TiZn2O4 (Ti6L)": 0.45
      },
      "fractions_uncertainty_pct": 15,
      "source_evidence": "MIGRATED FROM v3 \u2014 please add paper citation (Fig/Table/page)",
      "uncertainty_note": "Fractions determined from single-modality Ti K-edge XANES; \u00b115% error bar is typical. Values should be interpreted semi-quantitatively."
    },
    "condition_details": {
      "key_variable": "Ti fraction",
      "key_variable_value": "0.3",
      "deposition_method": "pulsed laser deposition (PLD)",
      "substrate": "fused silica (JGS2)",
      "deposition_temperature_C": 600,
      "film_thickness_nm": "100",
      "environment": "10 mTorr oxygen",
      "precursors": "ZnO and TiO2 targets"
    },
    "rubric": {
      "fraction_accuracy": {
        "max_score": 60,
        "tolerance_pct": 15,
        "criteria": [
          {
            "points": 30,
            "description": "Predicts Ti-doped ZnO motif between 45-65% and Layered/Intermediate motif between 35-55%."
          },
          {
            "points": 20,
            "description": "Predicts Ti-doped ZnO motif between 30-80% and Layered/Intermediate motif between 20-70%."
          },
          {
            "points": 10,
            "description": "Predicts the presence of both motifs but fractions are outside the 30-80% range."
          },
          {
            "points": 0,
            "description": "Fails to predict the correct dominant motifs."
          }
        ]
      },
      "fit_basis_recognition": {
        "max_score": 20,
        "criteria": [
          {
            "points": 15,
            "description": "Identifies Ti-doped ZnO or isolated Ti defects in a ZnO matrix as a primary motif."
          },
          {
            "points": 15,
            "description": "Identifies an intermediate layered Ti-Zn-O or early-stage zinc titanate motif as the second phase."
          }
        ]
      },
      "reasoning": {
        "max_score": 20,
        "criteria": [
          {
            "points": 15,
            "description": "Explains that fTi = 0.3 represents a transitional composition beyond the dilute doping limit but before the formation of stoichiometric zinc titanates or TiO2."
          },
          {
            "points": 15,
            "description": "Connects the PLD alternating target deposition at 600 \u00b0C to the formation of mixed, potentially metastable local structural motifs rather than bulk equilibrium phases."
          }
        ]
      }
    },
    "source_paper_full": {
      "title": "Resolving local structural motifs across the phase evolution of zinc titanates with computational x-ray absorption spectroscopy",
      "doi": "10.1103/PhysRevMaterials.9.023802",
      "authors": [
        "Xuance Jiang",
        "Ruoshui Li",
        "Dario J Stacchiola",
        "Eli Stavitski",
        "Xiaohui Qu",
        "Mark S. Hybertsen",
        "Mingzhao Liu",
        "Deyu Lu"
      ],
      "year": 2025,
      "venue": "Physical Review Materials"
    },
    "classification": {
      "category": "thin_film",
      "confidence": "high",
      "reasoning": "The study investigates the phase evolution and local structural motifs across a combinatorial zinc titanate thin film grown with a continuous spatial composition gradient of the Ti:Zn ratio.",
      "key_variables": [
        "Ti fraction (fTi)",
        "spatial position along the gradient axis"
      ]
    }
  },
  {
    "id": "resolving_local_stru_Combinatorial film, fTi = 0.4 (Ti K-edge)",
    "element": "Ti",
    "edge": "K-edge",
    "category": "thin_film",
    "source_paper": "10.1088/1361-6528/acad09",
    "prompt": "## Sample Information\n- **Material**: Combinatorial Ti-Zn oxide on fused silica\n- **Application/Context**: Combinatorial thin film library to study structural evolution of zinc titanates\n\n## Deposition / Film Details\n- **Deposition method**: Pulsed laser deposition (PLD)\n- **Substrate**: Fused silica (JGS2)\n- **Deposition temperature**: 600 \u00b0C\n- **Film thickness**: 100 nm\n- **Post-deposition annealing**: none\n\n## Sample-Specific Conditions\n- Ti fraction (fTi): 0.4\n- Precursors: ZnO and TiO2 targets ablated alternatively under 10 mTorr oxygen ambient for 250 cycles\n\n## Measurement\nWe plan to measure the Ti K-edge XANES spectrum of this film.\n\n## Questions\nBased on ALL the deposition and film information above:\n1. What phases (oxidation states / structural motifs of Ti) could exist in this film?\n2. How many of these phases are significant (>5% fraction)?\n3. For each significant phase, estimate its fraction (fractions should sum to 1.0).\n4. What reference spectra should be prepared for linear combination fitting?\n5. What scientific reasoning connects the specific film conditions to your predicted phases and fractions?",
    "ground_truth": {
      "material": "Combinatorial Ti-Zn oxide on fused silica",
      "measurement": "We plan to measure the Ti K-edge XANES spectrum of this film.",
      "fit_method": "not specified",
      "fit_basis": [
        "rutile"
      ],
      "fractions": {
        "Under-coordinated or distorted Ti (TiUD)": 0.45,
        "6-coordinated Ti with low second-shell Ti (Ti6L, e.g., TiZn2O4)": 0.45,
        "6-coordinated Ti with high second-shell Ti (Ti6H, e.g., Ti3Zn2O8)": 0.1
      },
      "fractions_uncertainty_pct": 15,
      "source_evidence": "MIGRATED FROM v3 \u2014 please add paper citation (Fig/Table/page)",
      "uncertainty_note": "Fractions determined from single-modality Ti K-edge XANES; \u00b115% error bar is typical. Values should be interpreted semi-quantitatively."
    },
    "condition_details": {
      "key_variable": "Ti fraction",
      "key_variable_value": "0.4",
      "deposition_method": "Pulsed laser deposition (PLD)",
      "substrate": "Fused silica (JGS2)",
      "deposition_temperature_C": 600,
      "film_thickness_nm": "100",
      "annealing": null
    },
    "rubric": {
      "fraction_accuracy": {
        "max_score": 60,
        "tolerance_pct": 15,
        "criteria": [
          {
            "points": 30,
            "description": "Predicts TiUD ~45%, Ti6L ~45%, Ti6H ~10% (\u00b110% for each)"
          },
          {
            "points": 20,
            "description": "Predicts fractions within \u00b120% of ground truth"
          },
          {
            "points": 10,
            "description": "Predicts fractions within \u00b130% of ground truth"
          },
          {
            "points": 0,
            "description": "Fractions are off by more than 30%"
          }
        ]
      },
      "fit_basis_recognition": {
        "max_score": 20,
        "criteria": [
          {
            "points": 30,
            "description": "Identifies a mixture of Ti-doped ZnO motifs, complex Ti-Zn-O motifs (e.g., layered structures or zinc titanates), and TiO2-like motifs"
          },
          {
            "points": 15,
            "description": "Identifies only TiO2 and Ti-doped ZnO without intermediate complex motifs"
          }
        ]
      },
      "reasoning": {
        "max_score": 20,
        "criteria": [
          {
            "points": 30,
            "description": "Explains that at fTi = 0.4, the solubility limit of Ti in ZnO is exceeded, leading to a transitional regime with a mixture of isolated Ti defects, complex layered Ti-Zn-O motifs, and emerging TiO2-like regions"
          },
          {
            "points": 15,
            "description": "Mentions the transition from ZnO to TiO2 with increasing Ti fraction but lacks specific details on the intermediate complex motifs"
          }
        ]
      }
    },
    "source_paper_full": {
      "title": "Resolving local structural motifs across the phase evolution of zinc titanates with computational x-ray absorption spectroscopy",
      "doi": "10.1103/PhysRevMaterials.9.023802",
      "authors": [
        "Xuance Jiang",
        "Ruoshui Li",
        "Dario J Stacchiola",
        "Eli Stavitski",
        "Xiaohui Qu",
        "Mark S. Hybertsen",
        "Mingzhao Liu",
        "Deyu Lu"
      ],
      "year": 2025,
      "venue": "Physical Review Materials"
    },
    "classification": {
      "category": "thin_film",
      "confidence": "high",
      "reasoning": "The study investigates the phase evolution and local structural motifs across a combinatorial zinc titanate thin film grown with a continuous spatial composition gradient of the Ti:Zn ratio.",
      "key_variables": [
        "Ti fraction (fTi)",
        "spatial position along the gradient axis"
      ]
    }
  },
  {
    "id": "resolving_local_stru_Combinatorial film, fTi = 0.5 (Ti K-edge)",
    "element": "Ti",
    "edge": "K-edge",
    "category": "thin_film",
    "source_paper": "Resolving local structural motifs across the phase evolution of zinc titanates w",
    "prompt": "## Sample Information\n- **Material**: Combinatorial Ti-Zn oxide thin film on fused silica\n- **Application/Context**: Combinatorial material library for studying phase evolution of zinc titanates\n\n## Deposition / Film Details\n- **Deposition method**: pulsed laser deposition (PLD) with a KrF excimer laser (248 nm) using alternating zinc oxide and titanium oxide targets for 250 cycles\n- **Substrate**: fused silica (JGS2)\n- **Deposition temperature**: 600 \u00b0C\n- **Film thickness**: 100 nm\n- **Post-deposition annealing**: none\n\n## Sample-Specific Conditions\n- Ti fraction (fTi): 0.5\n- Deposition environment: 10 mTorr oxygen ambient\n\n## Measurement\nWe plan to measure the Ti K-edge XANES spectrum of this film.\n\n## Questions\nBased on ALL the deposition and film information above:\n1. What phases (oxidation states / structural motifs of Ti) could exist in this film?\n2. How many of these phases are significant (>5% fraction)?\n3. For each significant phase, estimate its fraction (fractions should sum to 1.0).\n4. What reference spectra should be prepared for linear combination fitting?\n5. What scientific reasoning connects the specific film conditions to your predicted phases and fractions?",
    "ground_truth": {
      "material": "Combinatorial Ti-Zn oxide thin film on fused silica",
      "measurement": "We plan to measure the Ti K-edge XANES spectrum of this film.",
      "fit_method": "not specified",
      "fit_basis": [
        "rutile",
        "outside_references: true"
      ],
      "fractions": {
        "Isolated Ti defects in wurtzite ZnO (TiUD)": 0.55,
        "Layered Ti-Zn-O motif (Ti6L)": 0.25,
        "Ti6H (complex Ti-Zn-O motif, e.g., TiZn2O4/Ti3Zn2O8)": 0.2
      },
      "fractions_uncertainty_pct": 15,
      "source_evidence": "MIGRATED FROM v3 \u2014 please add paper citation (Fig/Table/page)",
      "uncertainty_note": "Fractions determined from single-modality Ti K-edge XANES; \u00b115% error bar is typical. Values should be interpreted semi-quantitatively."
    },
    "condition_details": {
      "key_variable": "Ti fraction",
      "key_variable_value": "0.5",
      "deposition_method": "pulsed laser deposition (PLD)",
      "substrate": "fused silica (JGS2)",
      "deposition_temperature_C": 600,
      "film_thickness_nm": 100,
      "environment": "10 mTorr oxygen ambient"
    },
    "rubric": {
      "fraction_accuracy": {
        "max_score": 60,
        "tolerance_pct": 15,
        "criteria": [
          {
            "points": 30,
            "description": "Predicts a highly mixed state with no single phase > 60% and at least three phases > 15%."
          },
          {
            "points": 20,
            "description": "Predicts a mixed state with two dominant phases."
          },
          {
            "points": 10,
            "description": "Predicts a single dominant phase (e.g., >80% ZnTiO3 or similar)."
          },
          {
            "points": 0,
            "description": "Predicts pure TiO2 or pure Ti-doped ZnO."
          }
        ]
      },
      "fit_basis_recognition": {
        "max_score": 20,
        "criteria": [
          {
            "points": 15,
            "description": "Identifies that the film will consist of complex mixed Ti-Zn-O phases/motifs rather than simple binary oxides (TiO2/ZnO)."
          },
          {
            "points": 15,
            "description": "Identifies Ti4+ as the dominant oxidation state due to the oxygen ambient."
          }
        ]
      },
      "reasoning": {
        "max_score": 20,
        "criteria": [
          {
            "points": 10,
            "description": "Discusses the effect of the intermediate Ti fraction (fTi = 0.5) driving the system away from simple end-members (ZnO or TiO2)."
          },
          {
            "points": 10,
            "description": "Links the PLD alternating target method and 600 \u00b0C temperature to the formation of complex, potentially metastable or amorphous mixed motifs."
          },
          {
            "points": 10,
            "description": "Notes that standard reference spectra may be insufficient, requiring advanced techniques like blind signal separation or PCA to identify local structural motifs."
          }
        ]
      }
    },
    "source_paper_full": {
      "title": "Resolving local structural motifs across the phase evolution of zinc titanates with computational x-ray absorption spectroscopy",
      "doi": "10.1103/PhysRevMaterials.9.023802",
      "authors": [
        "Xuance Jiang",
        "Ruoshui Li",
        "Dario J Stacchiola",
        "Eli Stavitski",
        "Xiaohui Qu",
        "Mark S. Hybertsen",
        "Mingzhao Liu",
        "Deyu Lu"
      ],
      "year": 2025,
      "venue": "Physical Review Materials"
    },
    "classification": {
      "category": "thin_film",
      "confidence": "high",
      "reasoning": "The study investigates the phase evolution and local structural motifs across a combinatorial zinc titanate thin film grown with a continuous spatial composition gradient of the Ti:Zn ratio.",
      "key_variables": [
        "Ti fraction (fTi)",
        "spatial position along the gradient axis"
      ]
    }
  },
  {
    "id": "resolving_local_stru_Combinatorial film, fTi = 0.6 (Ti K-edge)",
    "element": "Ti",
    "edge": "K-edge",
    "category": "thin_film",
    "source_paper": "Resolving local structural motifs across the phase evolution of zinc titanates w",
    "prompt": "## Sample Information\n- **Material**: Combinatorial Ti-Zn oxide thin film on fused silica\n- **Application/Context**: Combinatorial library for studying phase evolution of zinc titanates\n\n## Deposition / Film Details\n- **Deposition method**: Pulsed laser deposition (PLD) with a KrF excimer laser (248 nm) using alternating zinc oxide and titanium oxide targets in 10 mTorr oxygen ambient\n- **Substrate**: Fused silica (JGS2)\n- **Deposition temperature**: 600 \u00b0C\n- **Film thickness**: 100 nm\n- **Post-deposition annealing**: none\n\n## Sample-Specific Conditions\n- Ti fraction (fTi): 0.6\n- Combinatorial film grown via 250 cycles of alternating ablation.\n\n## Measurement\nWe plan to measure the Ti K-edge XANES spectrum of this film.\n\n## Questions\nBased on ALL the deposition and film information above:\n1. What phases (oxidation states / structural motifs of Ti) could exist in this film?\n2. How many of these phases are significant (>5% fraction)?\n3. For each significant phase, estimate its fraction (fractions should sum to 1.0).\n4. What reference spectra should be prepared for linear combination fitting?\n5. What scientific reasoning connects the specific film conditions to your predicted phases and fractions?",
    "ground_truth": {
      "material": "Combinatorial Ti-Zn oxide thin film on fused silica",
      "measurement": "We plan to measure the Ti K-edge XANES spectrum of this film.",
      "fit_method": "not specified",
      "fit_basis": [
        "rutile"
      ],
      "fractions": {
        "Isolated Ti defects in wurtzite ZnO (TiUD)": 0.6,
        "Ti6H (complex Ti-Zn-O motif, e.g., TiZn2O4/Ti3Zn2O8)": 0.35,
        "Layered Ti-Zn-O motif (Ti6L)": 0.05
      },
      "fractions_uncertainty_pct": 15,
      "source_evidence": "MIGRATED FROM v3 \u2014 please add paper citation (Fig/Table/page)",
      "uncertainty_note": "Fractions determined from single-modality Ti K-edge XANES; \u00b115% error bar is typical. Values should be interpreted semi-quantitatively."
    },
    "condition_details": {
      "key_variable": "Ti fraction (fTi)",
      "key_variable_value": "0.6",
      "deposition_method": "pulsed laser deposition (PLD)",
      "substrate": "fused silica (JGS2)",
      "deposition_temperature_C": 600,
      "film_thickness_nm": "100",
      "annealing": null
    },
    "rubric": {
      "fraction_accuracy": {
        "max_score": 60,
        "tolerance_pct": 15,
        "criteria": [
          {
            "points": 30,
            "description": "Predicts amorphous TiO2-like motif at 50-70%, complex Zn-Ti-O motif at 25-45%, and a minor third phase at 0-10%."
          },
          {
            "points": 20,
            "description": "Predicts amorphous TiO2-like motif as the dominant phase (>50%) with Zn-Ti-O motifs making up the remainder."
          },
          {
            "points": 10,
            "description": "Predicts a mixture of TiO2 and zinc titanate phases but with inaccurate proportions (e.g., TiO2 < 40%)."
          },
          {
            "points": 0,
            "description": "Predicts pure TiO2, pure ZnO, or completely misses the mixed amorphous/polycrystalline nature."
          }
        ]
      },
      "fit_basis_recognition": {
        "max_score": 20,
        "criteria": [
          {
            "points": 15,
            "description": "Identifies amorphous or highly disordered TiO2-like motifs as a major component."
          },
          {
            "points": 10,
            "description": "Identifies complex mixed Zn-Ti-O motifs (e.g., TiZn2O4, Ti3Zn2O8, or general zinc titanate phases)."
          },
          {
            "points": 5,
            "description": "Recognizes the presence of residual intermediate/layered structures or notes the multiphase nature of the combinatorial film."
          }
        ]
      },
      "reasoning": {
        "max_score": 20,
        "criteria": [
          {
            "points": 15,
            "description": "Connects the specific Ti fraction (fTi = 0.6) to the phase evolution, noting it is past the Ti-in-ZnO defect regime and into the Ti-rich mixed motif regime."
          },
          {
            "points": 15,
            "description": "Explains that the PLD growth at 600 \u00b0C of alternating targets leads to complex amorphous/polycrystalline mixed motifs rather than a single thermodynamically stable crystalline phase."
          }
        ]
      }
    },
    "source_paper_full": {
      "title": "Resolving local structural motifs across the phase evolution of zinc titanates with computational x-ray absorption spectroscopy",
      "doi": "10.1103/PhysRevMaterials.9.023802",
      "authors": [
        "Xuance Jiang",
        "Ruoshui Li",
        "Dario J Stacchiola",
        "Eli Stavitski",
        "Xiaohui Qu",
        "Mark S. Hybertsen",
        "Mingzhao Liu",
        "Deyu Lu"
      ],
      "year": 2025,
      "venue": "Physical Review Materials"
    },
    "classification": {
      "category": "thin_film",
      "confidence": "high",
      "reasoning": "The study investigates the phase evolution and local structural motifs across a combinatorial zinc titanate thin film grown with a continuous spatial composition gradient of the Ti:Zn ratio.",
      "key_variables": [
        "Ti fraction (fTi)",
        "spatial position along the gradient axis"
      ]
    }
  },
  {
    "id": "resolving_local_stru_Combinatorial film, fTi = 0.7 (Ti K-edge)",
    "element": "Ti",
    "edge": "K-edge",
    "category": "thin_film",
    "source_paper": "Resolving local structural motifs across the phase evolution of zinc titanates w",
    "prompt": "## Sample Information\n- **Material**: Combinatorial Ti-Zn oxide thin film on fused silica (JGS2)\n- **Application/Context**: Combinatorial library for studying phase evolution of zinc titanates\n\n## Deposition / Film Details\n- **Deposition method**: Pulsed laser deposition (PLD) using alternating ablation of ZnO and TiO2 targets\n- **Substrate**: Fused silica (JGS2)\n- **Deposition temperature**: 600 \u00b0C\n- **Film thickness**: 70-120 nm\n- **Post-deposition annealing**: not reported\n\n## Sample-Specific Conditions\n- Ti fraction (fTi) = 0.7\n- Deposited under 10 mTorr oxygen ambient for 250 cycles\n\n## Measurement\nWe plan to measure the Ti K-edge XANES spectrum of this film.\n\n## Questions\nBased on ALL the deposition and film information above:\n1. What phases (oxidation states / structural motifs of Ti) could exist in this film?\n2. How many of these phases are significant (>5% fraction)?\n3. For each significant phase, estimate its fraction (fractions should sum to 1.0).\n4. What reference spectra should be prepared for linear combination fitting?\n5. What scientific reasoning connects the specific film conditions to your predicted phases and fractions?",
    "ground_truth": {
      "material": "Combinatorial Ti-Zn oxide thin film on fused silica (JGS2)",
      "measurement": "We plan to measure the Ti K-edge XANES spectrum of this film.",
      "fit_method": "not specified",
      "fit_basis": [
        "rutile"
      ],
      "fractions": {
        "Isolated Ti defects in wurtzite ZnO (TiUD)": 0.5,
        "Ti6H (complex Ti-Zn-O motif, e.g., TiZn2O4/Ti3Zn2O8)": 0.4,
        "rutile": 0.1
      },
      "fractions_uncertainty_pct": 15,
      "source_evidence": "MIGRATED FROM v3 \u2014 please add paper citation (Fig/Table/page)",
      "uncertainty_note": "Fractions determined from single-modality Ti K-edge XANES; \u00b115% error bar is typical. Values should be interpreted semi-quantitatively."
    },
    "condition_details": {
      "key_variable": "Ti fraction",
      "key_variable_value": "0.7",
      "deposition_method": "Pulsed laser deposition (PLD)",
      "substrate": "Fused silica (JGS2)",
      "deposition_temperature_C": 600,
      "film_thickness_nm": "70-120",
      "annealing": null
    },
    "rubric": {
      "fraction_accuracy": {
        "max_score": 60,
        "tolerance_pct": 15,
        "criteria": [
          {
            "points": 30,
            "description": "Predicts mixed Ti-Zn-O motifs at 80-95% and TiO2 at 5-20%"
          },
          {
            "points": 20,
            "description": "Predicts mixed Ti-Zn-O motifs at 60-79% and TiO2 at 21-40%"
          },
          {
            "points": 10,
            "description": "Predicts TiO2 as the dominant phase (>50%) despite fTi=0.7 still allowing significant mixed oxide formation"
          },
          {
            "points": 0,
            "description": "Fails to predict either mixed Ti-Zn-O motifs or TiO2"
          }
        ]
      },
      "fit_basis_recognition": {
        "max_score": 20,
        "criteria": [
          {
            "points": 15,
            "description": "Predicts complex/mixed Ti-Zn-O motifs (e.g., zinc titanates, amorphous Ti-Zn-O, or defect structures)"
          },
          {
            "points": 15,
            "description": "Predicts TiO2 (rutile/anatase/amorphous) as a secondary phase"
          }
        ]
      },
      "reasoning": {
        "max_score": 20,
        "criteria": [
          {
            "points": 15,
            "description": "Explains that fTi = 0.7 exceeds the stoichiometry of standard zinc titanates (like Zn2TiO4 or ZnTiO3), leading to Ti-rich mixed motifs or amorphous regions."
          },
          {
            "points": 15,
            "description": "Notes that the high Ti concentration inevitably leads to the onset of TiO2 phase separation alongside the mixed Ti-Zn-O matrix."
          }
        ]
      }
    },
    "source_paper_full": {
      "title": "Resolving local structural motifs across the phase evolution of zinc titanates with computational x-ray absorption spectroscopy",
      "doi": "10.1103/PhysRevMaterials.9.023802",
      "authors": [
        "Xuance Jiang",
        "Ruoshui Li",
        "Dario J Stacchiola",
        "Eli Stavitski",
        "Xiaohui Qu",
        "Mark S. Hybertsen",
        "Mingzhao Liu",
        "Deyu Lu"
      ],
      "year": 2025,
      "venue": "Physical Review Materials"
    },
    "classification": {
      "category": "thin_film",
      "confidence": "high",
      "reasoning": "The study investigates the phase evolution and local structural motifs across a combinatorial zinc titanate thin film grown with a continuous spatial composition gradient of the Ti:Zn ratio.",
      "key_variables": [
        "Ti fraction (fTi)",
        "spatial position along the gradient axis"
      ]
    }
  },
  {
    "id": "resolving_local_stru_Combinatorial film, fTi = 0.8 (Ti K-edge)",
    "element": "Ti",
    "edge": "K-edge",
    "category": "thin_film",
    "source_paper": "Resolving local structural motifs across the phase evolution of zinc titanates w",
    "prompt": "## Sample Information\n- **Material**: Combinatorial Ti-Zn oxide thin film on fused silica\n- **Application/Context**: Combinatorial library for studying phase evolution of zinc titanates\n\n## Deposition / Film Details\n- **Deposition method**: Pulsed laser deposition (PLD) with a KrF excimer laser, alternating ZnO and TiO2 targets in 10 mTorr oxygen ambient\n- **Substrate**: Fused silica (JGS2)\n- **Deposition temperature**: 600 \u00b0C\n- **Film thickness**: 70-120 nm\n- **Post-deposition annealing**: not reported\n\n## Sample-Specific Conditions\n- Ti fraction (fTi): 0.8\n- Total deposition cycles: 250\n\n## Measurement\nWe plan to measure the Ti K-edge XANES spectrum of this film.\n\n## Questions\nBased on ALL the deposition and film information above:\n1. What phases (oxidation states / structural motifs of Ti) could exist in this film?\n2. How many of these phases are significant (>5% fraction)?\n3. For each significant phase, estimate its fraction (fractions should sum to 1.0).\n4. What reference spectra should be prepared for linear combination fitting?\n5. What scientific reasoning connects the specific film conditions to your predicted phases and fractions?",
    "ground_truth": {
      "material": "Combinatorial Ti-Zn oxide thin film on fused silica",
      "measurement": "We plan to measure the Ti K-edge XANES spectrum of this film.",
      "fit_method": "not specified",
      "fit_basis": [
        "rutile"
      ],
      "fractions": {
        "Isolated Ti defects in wurtzite ZnO (TiUD)": 0.4,
        "Ti6H (complex Ti-Zn-O motif, e.g., TiZn2O4/Ti3Zn2O8)": 0.4,
        "rutile": 0.2
      },
      "fractions_uncertainty_pct": 15,
      "source_evidence": "MIGRATED FROM v3 \u2014 please add paper citation (Fig/Table/page)",
      "uncertainty_note": "Fractions determined from single-modality Ti K-edge XANES; \u00b115% error bar is typical. Values should be interpreted semi-quantitatively."
    },
    "condition_details": {
      "key_variable": "Ti fraction (fTi)",
      "key_variable_value": "0.8",
      "deposition_method": "pulsed laser deposition (PLD)",
      "substrate": "fused silica (JGS2)",
      "deposition_temperature_C": 600,
      "film_thickness_nm": "70-120",
