Repository: yuxi120407/SpectralBench

## Benchmark overview

- **60 scenarios** from **18 published papers**
- **6 categories**: synthesis, electrochemistry, pure phase, thin film, catalyst, environmental
- **14 elements**: As, C, Cu, Fe, Li, Mn, Ni, O, Pd, Pt, S, Ti, V, Zn
- Each scenario includes: structured prompt (LLM input), paper-grounded ground truth, scoring rubric
- All ground truth is **paper-only** -- no textbook/prior knowledge added
- Questions are **LLM-generated** from the ground truth, tailored per scenario

| Category         | Scenarios | Description |
|------------------|-----------|-------------|
| Thin film        | ~20       | Phase composition from deposition conditions and composition gradients |

File: data/scenarios_v5.json (part 1 of 7)
[
  {
    "id": "resolving_local_stru_Combinatorial film, fTi = 0.1 (Ti K-edge)",
    "element": "Ti, Zn",
    "edge": "K",
    "category": "thin_film",
    "source_paper": "Resolving local structural motifs across the phase evolution",
    "prompt": "## Sample Information\n- **Material**: Ti-Zn oxide on fused silica\n- **Deposition Method**: Pulsed laser deposition (PLD)\n- **Substrate**: Fused silica (JGS2)\n- **Film Thickness Nm**: 100\n- **Composition Variable**: Ti fraction (fTi)\n- **Composition Value**: 0.1\n\n## Sample-Specific Conditions\n- Ti fraction: 0.1\n- Combinatorial Ti-Zn oxide thin film at Ti fraction 0.1, Ti K-edge analysis\n\n## Preparation\n- The combinatorial ZnO-TiO2 film was grown on a fused silica substrate via pulsed laser deposition (PLD) using a KrF excimer laser (248 nm). Zinc oxide and titanium oxide targets were ablated alternatively for 250 cycles under 10 mTorr oxygen ambient with the substrate heated to 600 \u00b0C.\n\n## Measurement\nWe plan to measure the Ti, Zn K XANES spectrum of this sample.\n\n## Questions\nBased on all the information above:\n\n1. What local structural motifs or reference spectra are required to construct a complete basis set for modeling the Ti K-edge XANES across the phase evolution of this combinatorial Ti-Zn oxide film?\n2. At a Ti fraction of 0.1, what specific local structural motif dominates the Ti environment, and what is the physical structure of the film in this regime?",
    "ground_truth": {
      "material": "Ti-Zn oxide thin film",
      "measurement": "Ti K-edge XANES",
      "fit_method": "cBSS",
      "fit_basis": [
        "TiUD (under-coordinated or distorted 6-coordinated Ti)",
        "Ti6L (6-coordinated Ti with low Ti fraction in the second shell)",
        "Ti6H (6-coordinated Ti with high Ti fraction in the second shell)",
        "TiO2"
      ],
      "fractions": {
        "TiUD": 1.0
      },
      "fractions_uncertainty_pct": 10,
      "source_evidence": "Figure 10b and Table II",
      "key_reasoning": "At low Ti concentrations (fTi <= 0.1, Region I), the sample is characterized as ZnO with isolated Ti-defect complexes. The TiUD motif, representing under-coordinated or distorted Ti sites, completely dominates this region. This structural assignment is supported by the pronounced pre-edge peak in the XANES spectra, which is characteristic of under-coordinated and distorted Ti sites, as well as defect formation energy calculations for Ti-doped ZnO.",
      "reasoning_source": "Section IV.B (Local structural motif evolution based on the cBSS weight profile) and Table II"
    },
    "rubric": {
      "q1": {
        "question": "What local structural motifs or reference spectra are required to construct a complete basis set for modeling the Ti K-edge XANES across the phase evolution of this combinatorial Ti-Zn oxide film?",
        "type": "identification",
        "max_score": 43,
        "gt_fields_tested": [
          "fit_basis"
        ],
        "criteria": "Full credit for identifying the three main Ti motifs (TiUD/distorted, Ti6L/low-Ti second shell, Ti6H/high-Ti second shell) and TiO2."
      },
      "q2": {
        "question": "At a Ti fraction of 0.1, what specific local structural motif dominates the Ti environment, and what is the physical structure of the film in this regime?",
        "type": "reasoning",
        "max_score": 57,
        "gt_fields_tested": [
          "fractions",
          "key_reasoning"
        ],
        "criteria": "Full credit for stating that the TiUD (under-coordinated/distorted Ti) motif dominates (fraction ~1.0) and explaining that the film consists of ZnO with isolated Ti-defect complexes."
      }
    },
    "source_paper_full": {
      "title": "Resolving local structural motifs across the phase evolution of zinc titanates with computational x-ray absorption spectroscopy",
      "doi": "10.1103/PhysRevMaterials.9.023802",
      "authors": [
        "Xuance Jiang",
        "Ruoshui Li",
        "Dario J Stacchiola",
        "Eli Stavitski",
        "Xiaohui Qu",
        "Mark S. Hybertsen",
        "Mingzhao Liu",
        "Deyu Lu"
      ],
      "year": 2025,
      "venue": "Physical Review Materials"
    },
    "classification": {
      "category": "thin_film",
      "confidence": "high",
      "reasoning": "The study investigates the phase evolution and local structural motifs across a combinatorial zinc titanate thin film grown with a continuous spatial composition gradient of the Ti:Zn ratio.",
      "key_variables": [
        "Ti fraction (fTi)",
        "spatial position along the gradient axis"
      ]
    }
  },
  {
    "id": "resolving_local_stru_Combinatorial film, fTi = 0.2 (Ti K-edge)",
    "element": "Ti, Zn",
    "edge": "K",
    "category": "thin_film",
    "source_paper": "Resolving local structural motifs across the phase evolution",
    "prompt": "## Sample Information\n- **Material**: Ti-Zn oxide on fused silica\n- **Deposition Method**: pulsed laser deposition (PLD)\n- **Substrate**: fused silica (JGS2)\n- **Film Thickness Nm**: 100\n- **Composition Variable**: Ti fraction (fTi)\n- **Composition Value**: 0.2\n\n## Sample-Specific Conditions\n- Ti fraction: 0.2\n- Combinatorial Ti-Zn oxide thin film at Ti fraction 0.2, Ti K-edge analysis\n\n## Preparation\n- The combinatorial ZnO-TiO2 film was grown on a fused silica substrate via pulsed laser deposition (PLD) using a KrF excimer laser. Zinc oxide and titanium oxide targets were ablated alternatively under 10 mTorr oxygen ambient with the substrate heated to 600 \u00b0C. A total of 250 cycles were executed to achieve thorough mixing and a total thickness of about 100 nm.\n\n## Measurement\nWe plan to measure the Ti, Zn K XANES spectrum of this sample.\n\n## Questions\nBased on all the information above:\n\n1. What candidate reference spectra or structural motifs are needed to model the Ti K-edge XANES of this combinatorial Ti-Zn oxide film?\n2. Estimate the phase fractions of the dominant structural motifs at a Ti fraction (fTi) of 0.2.\n3. Explain the physical reasoning for the presence and relative abundance of these specific structural motifs at fTi = 0.2.\n4. Based on the structural evolution, how does the local structural environment of Ti change as the Ti fraction increases just beyond 0.2?",
    "ground_truth": {
      "material": "Ti-Zn oxide thin film",
      "measurement": "Ti K-edge XANES",
      "fit_method": "cBSS",
      "fit_basis": [
        "TiUD (under-coordinated or distorted 6-coordinated Ti)",
        "Ti6L (6-coordinated Ti with low Ti fraction in the second shell)",
        "Ti6H (6-coordinated Ti with high Ti fraction in the second shell)",
        "TiO2"
      ],
      "fractions": {
        "TiUD": 0.8,
        "Ti6L": 0.2
      },
      "fractions_uncertainty_pct": 10,
      "source_evidence": "Figure 10b and Table II",
      "key_reasoning": "At fTi = 0.2, the sample is at the boundary between Region II and Region III. It is dominated by ZnO with extended, layered Ti-induced structures (TiUD motifs), which correspond to energetically favorable layered TiZn+Oi defects. The Ti6L component, representing 6-coordinated sites in TiZn2O4 and TiZnO3, just begins to emerge at fTi \u2248 0.2 as the Ti fraction increases.",
      "reasoning_source": "Section IV.B (Local structural motif evolution based on the cBSS weight profile) and Table II"
    },
    "rubric": {
      "q1": {
        "question": "What candidate reference spectra or structural motifs are needed to model the Ti K-edge XANES of this combinatorial Ti-Zn oxide film?",
        "type": "identification",
        "max_score": 20,
        "gt_fields_tested": [
          "fit_basis"
        ],
        "criteria": "Full credit for identifying the specific local motifs used as basis functions: TiUD (distorted/under-coordinated Ti), Ti6L (6-coordinated Ti with low Ti 2nd shell), Ti6H (6-coordinated Ti with high Ti 2nd shell), and TiO2."
      },
      "q2": {
        "question": "Estimate the phase fractions of the dominant structural motifs at a Ti fraction (fTi) of 0.2.",
        "type": "quantification",
        "max_score": 30,
        "gt_fields_tested": [
          "fractions"
        ],
        "criteria": "Full credit for estimating ~80% TiUD and ~20% Ti6L. Partial credit if the dominant phase (TiUD) is correctly identified but fractions are slightly off."
      },
      "q3": {
        "question": "Explain the physical reasoning for the presence and relative abundance of these specific structural motifs at fTi = 0.2.",
        "type": "reasoning",
        "max_score": 30,
        "gt_fields_tested": [
          "key_reasoning"
        ],
        "criteria": "Full credit for explaining that the system is dominated by energetically favorable layered TiZn+Oi defects in ZnO (TiUD), and that fTi = 0.2 marks the onset of the emergence of 6-coordinated sites typical of TiZn2O4 (Ti6L)."
      },
      "q4": {
        "question": "Based on the structural evolution, how does the local structural environment of Ti change as the Ti fraction increases just beyond 0.2?",
        "type": "prediction",
        "max_score": 20,
        "gt_fields_tested": [
          "key_reasoning"
        ],
        "criteria": "Full credit for noting that the Ti6L component (6-coordinated Ti with low Ti fraction in the second shell) emerges and increases, representing a transition towards TiZn2O4 and TiZnO3 regions."
      }
    },
    "source_paper_full": {
      "title": "Resolving local structural motifs across the phase evolution of zinc titanates with computational x-ray absorption spectroscopy",
      "doi": "10.1103/PhysRevMaterials.9.023802",
      "authors": [
        "Xuance Jiang",
        "Ruoshui Li",
        "Dario J Stacchiola",
        "Eli Stavitski",
        "Xiaohui Qu",
        "Mark S. Hybertsen",
        "Mingzhao Liu",
        "Deyu Lu"
      ],
      "year": 2025,
      "venue": "Physical Review Materials"
    },
    "classification": {
      "category": "thin_film",
      "confidence": "high",
      "reasoning": "The study investigates the phase evolution and local structural motifs across a combinatorial zinc titanate thin film grown with a continuous spatial composition gradient of the Ti:Zn ratio.",
      "key_variables": [
        "Ti fraction (fTi)",
        "spatial position along the gradient axis"
      ]
    }
  },
  {
    "id": "resolving_local_stru_Combinatorial film, fTi = 0.3 (Ti K-edge)",
    "element": "Ti, Zn",
    "edge": "K",
    "category": "thin_film",
    "source_paper": "Resolving local structural motifs across the phase evolution",
    "prompt": "## Sample Information\n- **Material**: Ti-Zn oxide on fused silica\n- **Deposition Method**: pulsed laser deposition (PLD)\n- **Substrate**: fused silica (JGS2)\n- **Film Thickness Nm**: 100\n- **Composition Variable**: Ti fraction (fTi)\n- **Composition Value**: 0.3\n\n## Sample-Specific Conditions\n- Ti fraction: 0.3\n- Combinatorial Ti-Zn oxide thin film at Ti fraction 0.3, Ti K-edge analysis\n\n## Preparation\n- Combinatorial ZnO-TiO2 film grown on a fused silica substrate via pulsed laser deposition (PLD) using a KrF excimer laser (248 nm). Zinc oxide and titanium oxide targets were ablated alternatively for 250 cycles under 10 mTorr oxygen ambient with the substrate heated to 600 \u00b0C.\n\n## Measurement\nWe plan to measure the Ti, Zn K XANES spectrum of this sample.\n\n\n## Questions\nBased on all the information above:\n\n1. What candidate reference spectra or local structural motifs are needed to construct a complete basis for fitting the Ti K-edge XANES of this combinatorial Ti-Zn oxide film across its composition range?\n2. Explain the physical reasoning for the specific mixture of local structural motifs at fTi = 0.3, and why it departs from a simple mixture of crystalline line compounds.",
    "ground_truth": {
      "material": "Ti-Zn oxide thin film",
      "measurement": "Ti K-edge XANES",
      "fit_method": "cBSS",
      "fit_basis": [
        "TiUD (under-coordinated or distorted 6-coordinated Ti)",
        "Ti6L (6-coordinated Ti with low Ti fraction in the second shell)",
        "Ti6H (6-coordinated Ti with high Ti fraction in the second shell)",
        "TiO2"
      ],
      "fractions": {
        "TiUD": 0.55,
        "Ti6L": 0.45
      },
      "fractions_uncertainty_pct": 10,
      "source_evidence": "Figure 10b and Table II",
      "key_reasoning": "At fTi = 0.3, the film is in Region III (0.2 < fTi <= 0.39), characterized by the coexistence of TiZn2O4 regions with amorphous or polycrystalline regions. The Ti6L component emerges to represent 6-coordinated sites in TiZn2O4 and TiZnO3, while the weight of the TiUD motifs (under-coordinated/distorted Ti) decays continuously from the Zn-rich region but remains a major component. The system does not reach perfect thermodynamics-driven phase separation under these synthesis conditions, resulting in this specific mixture of local motifs.",
      "reasoning_source": "Section IV.B: Local structural motif evolution based on the cBSS weight profile"
    },
    "rubric": {
      "q1": {
        "question": "What candidate reference spectra or local structural motifs are needed to construct a complete basis for fitting the Ti K-edge XANES of this combinatorial Ti-Zn oxide film across its composition range?",
        "type": "identification",
        "max_score": 33,
        "gt_fields_tested": [
          "fit_basis"
        ],
        "criteria": "Full points for identifying the need for motifs representing distorted/under-coordinated Ti (TiUD), 6-coordinated Ti with low Ti neighbors (Ti6L/TiZn2O4), 6-coordinated Ti with high Ti neighbors (Ti6H/Ti3Zn2O8), and a TiO2 reference."
      },
      "q3": {
        "question": "Explain the physical reasoning for the specific mixture of local structural motifs at fTi = 0.3, and why it departs from a simple mixture of crystalline line compounds.",
        "type": "reasoning",
        "max_score": 67,
        "gt_fields_tested": [
          "key_reasoning"
        ],
        "criteria": "Full points for explaining that at fTi = 0.3, the system is transitioning, showing a coexistence of TiZn2O4-like regions (Ti6L) with amorphous/defect regions (TiUD), and noting that the synthesis conditions prevent perfect thermodynamics-driven phase separation into pure line compounds."
      }
    },
    "source_paper_full": {
      "title": "Resolving local structural motifs across the phase evolution of zinc titanates with computational x-ray absorption spectroscopy",
      "doi": "10.1103/PhysRevMaterials.9.023802",
      "authors": [
        "Xuance Jiang",
        "Ruoshui Li",
        "Dario J Stacchiola",
        "Eli Stavitski",
        "Xiaohui Qu",
        "Mark S. Hybertsen",
        "Mingzhao Liu",
        "Deyu Lu"
      ],
      "year": 2025,
      "venue": "Physical Review Materials"
    },
    "classification": {
      "category": "thin_film",
      "confidence": "high",
      "reasoning": "The study investigates the phase evolution and local structural motifs across a combinatorial zinc titanate thin film grown with a continuous spatial composition gradient of the Ti:Zn ratio.",
      "key_variables": [
        "Ti fraction (fTi)",
        "spatial position along the gradient axis"
      ]
    }
  },
  {
    "id": "resolving_local_stru_Combinatorial film, fTi = 0.4 (Ti K-edge)",
    "element": "Ti, Zn",
    "edge": "K",
    "category": "thin_film",
    "source_paper": "Resolving local structural motifs across the phase evolution",
    "prompt": "## Sample Information\n- **Material**: Ti-Zn oxide on fused silica\n- **Deposition Method**: Pulsed laser deposition (PLD)\n- **Substrate**: Fused silica (JGS2)\n- **Film Thickness Nm**: 100\n- **Composition Variable**: Ti fraction (fTi)\n- **Composition Value**: 0.4\n\n## Sample-Specific Conditions\n- Ti fraction: 0.4\n- Combinatorial Ti-Zn oxide thin film at Ti fraction 0.4, Ti K-edge analysis\n\n## Preparation\n- Combinatorial ZnO-TiO2 film grown on a fused silica substrate via pulsed laser deposition (PLD) with a KrF excimer laser. Zinc oxide and titanium oxide targets were ablated alternatively under 10 mTorr oxygen ambient for 250 cycles.\n\n## Measurement\nWe plan to measure the Ti, Zn K XANES spectrum of this sample.\n\n## Questions\nBased on all the information above:\n\n1. What specific local structural motifs (computational basis functions) are required to adequately model the Ti K-edge XANES spectrum of this combinatorial Ti-Zn oxide film?\n2. Based on the sample composition (Ti fraction = 0.4), estimate the relative fractions of the primary Ti local structural motifs present in the film.\n3. Explain the physical reasoning for the coexistence of these specific structural motifs at a Ti fraction of 0.4, and what this indicates about the film's crystallinity and phase separation behavior.",
    "ground_truth": {
      "material": "Ti-Zn oxide thin film",
      "measurement": "Ti K-edge XANES",
      "fit_method": "cBSS",
      "fit_basis": [
        "TiUD (under-coordinated or distorted 6-coordinated Ti)",
        "Ti6L (6-coordinated Ti with low Ti fraction in the second shell)",
        "Ti6H (6-coordinated Ti with high Ti fraction in the second shell)",
        "TiO2"
      ],
      "fractions": {
        "TiUD": 0.45,
        "Ti6L": 0.45,
        "Ti6H": 0.1
      },
      "fractions_uncertainty_pct": 10,
      "source_evidence": "Figure 10b and Table II (Region IV)",
      "key_reasoning": "At a Ti fraction of 0.4, the sample is in Region IV (0.39 < fTi < 0.71), which is dominated by amorphous and/or polycrystalline regions with small crystallites. The Ti6L motif (representing TiZn2O4-like environments) is prominent, but the Ti6H motif (representing Ti3Zn2O8-like environments with a more connected Ti octahedra network) begins to emerge. The TiUD motif remains at roughly 45-50%, indicating a persistent presence of under-coordinated or distorted Ti sites characteristic of the amorphous phase, suggesting the system forms a solid solution of these motifs rather than undergoing perfect thermodynamics-driven phase separation.",
      "reasoning_source": "Section IV.B (Local structural motif evolution based on the cBSS weight profile), Table II, and discussion of Region IV"
    },
    "rubric": {
      "q1": {
        "question": "What specific local structural motifs (computational basis functions) are required to adequately model the Ti K-edge XANES spectrum of this combinatorial Ti-Zn oxide film?",
        "type": "identification",
        "max_score": 25,
        "gt_fields_tested": [
          "fit_basis"
        ],
        "criteria": "Full points for identifying the three main Ti motifs: under-coordinated/distorted Ti (TiUD), 6-coordinated Ti with low Ti in the second shell (Ti6L), and 6-coordinated Ti with high Ti in the second shell (Ti6H)."
      },
      "q2": {
        "question": "Based on the sample composition (Ti fraction = 0.4), estimate the relative fractions of the primary Ti local structural motifs present in the film.",
        "type": "quantification",
        "max_score": 35,
        "gt_fields_tested": [
          "fractions"
        ],
        "criteria": "Full points for estimating ~45% TiUD, ~45% Ti6L, and ~10% Ti6H. Partial credit if the relative dominance of TiUD and Ti6L over the newly emerging Ti6H is correctly described."
      },
      "q3": {
        "question": "Explain the physical reasoning for the coexistence of these specific structural motifs at a Ti fraction of 0.4, and what this indicates about the film's crystallinity and phase separation behavior.",
        "type": "reasoning",
        "max_score": 40,
        "gt_fields_tested": [
          "key_reasoning"
        ],
        "criteria": "Full points for explaining that at fTi=0.4, the sample transitions into a region dominated by amorphous/polycrystalline solid solutions where Ti6H begins to emerge alongside Ti6L, while a high fraction of TiUD persists due to structural inhomogeneity and a lack of perfect thermodynamics-driven phase separation."
      }
    },
    "source_paper_full": {
      "title": "Resolving local structural motifs across the phase evolution of zinc titanates with computational x-ray absorption spectroscopy",
      "doi": "10.1103/PhysRevMaterials.9.023802",
      "authors": [
        "Xuance Jiang",
        "Ruoshui Li",
        "Dario J Stacchiola",
        "Eli Stavitski",
        "Xiaohui Qu",
        "Mark S. Hybertsen",
        "Mingzhao Liu",
        "Deyu Lu"
      ],
      "year": 2025,
      "venue": "Physical Review Materials"
    },
    "classification": {
      "category": "thin_film",
      "confidence": "high",
      "reasoning": "The study investigates the phase evolution and local structural motifs across a combinatorial zinc titanate thin film grown with a continuous spatial composition gradient of the Ti:Zn ratio.",
      "key_variables": [
        "Ti fraction (fTi)",
        "spatial position along the gradient axis"
      ]
    }
  },
  {
    "id": "resolving_local_stru_Combinatorial film, fTi = 0.5 (Ti K-edge)",
    "element": "Ti, Zn",
    "edge": "K",
    "category": "thin_film",
    "source_paper": "Resolving local structural motifs across the phase evolution",
    "prompt": "## Sample Information\n- **Material**: Ti-Zn oxide on fused silica\n- **Deposition Method**: pulsed laser deposition (PLD)\n- **Substrate**: fused silica (JGS2)\n- **Film Thickness Nm**: 100\n- **Composition Variable**: Ti fraction (fTi)\n- **Composition Value**: 0.5\n\n## Sample-Specific Conditions\n- Ti fraction: 0.5\n- Combinatorial Ti-Zn oxide thin film at Ti fraction 0.5, Ti K-edge analysis\n\n## Preparation\n- Combinatorial ZnO-TiO2 film grown on a fused silica substrate via pulsed laser deposition (PLD) with a KrF excimer laser (248 nm). The chamber was pumped to a base pressure of 10^-7 Torr, the substrate was heated to 600 \u00b0C, and deposition was performed under 10 mTorr oxygen ambient using alternating zinc oxide and titanium oxide targets for 250 cycles.\n\n## Measurement\nWe plan to measure the Ti, Zn K XANES spectrum of this sample.\n\n\n## Questions\nBased on all the information above:\n\n1. What candidate local structural motifs (reference spectra) are needed to model the Ti K-edge XANES of this combinatorial Ti-Zn oxide film at a Ti fraction of 0.5?",
    "ground_truth": {
      "material": "Ti-Zn oxide thin film",
      "measurement": "Ti K-edge XANES",
      "fit_method": "cBSS",
      "fit_basis": [
        "TiUD (under-coordinated or distorted 6-coordinated Ti)",
        "Ti6L (6-coordinated Ti with low Ti fraction in the second shell)",
        "Ti6H (6-coordinated Ti with high Ti fraction in the second shell)",
        "TiO2"
      ],
      "fractions": {
        "TiUD": 0.55,
        "Ti6L": 0.25,
        "Ti6H": 0.2
      },
      "fractions_uncertainty_pct": 10,
      "source_evidence": "Figure 10b and Table II",
      "key_reasoning": "At fTi = 0.5 (Region IV), the sample is dominated by amorphous and/or polycrystalline regions with small crystallites. The TiUD motif remains dominant (~55%) due to the amorphous nature of the film and the persistence of distorted Ti sites. The Ti6H motif (representing Ti3Zn2O8-like environments) emerges and grows as the network of Ti octahedra becomes more connected, while the Ti6L motif (TiZn2O4-like environments) begins to shrink. The system forms a solid solution of these motifs rather than undergoing perfect thermodynamics-driven phase separation.",
      "reasoning_source": "Section IV.B (Local structural motif evolution based on the cBSS weight profile), pages 21-24"
    },
    "rubric": {
      "q1": {
        "question": "What candidate local structural motifs (reference spectra) are needed to model the Ti K-edge XANES of this combinatorial Ti-Zn oxide film at a Ti fraction of 0.5?",
        "type": "identification",
        "max_score": 100,
        "gt_fields_tested": [
          "fit_basis"
        ],
        "criteria": "Full credit for identifying the three key motifs: TiUD (distorted/under-coordinated Ti), Ti6L (6-coordinated Ti with low Ti in second shell), and Ti6H (6-coordinated Ti with high Ti in second shell)."
      }
    },
    "source_paper_full": {
      "title": "Resolving local structural motifs across the phase evolution of zinc titanates with computational x-ray absorption spectroscopy",
      "doi": "10.1103/PhysRevMaterials.9.023802",
      "authors": [
        "Xuance Jiang",
        "Ruoshui Li",
        "Dario J Stacchiola",
        "Eli Stavitski",
        "Xiaohui Qu",
        "Mark S. Hybertsen",
        "Mingzhao Liu",
        "Deyu Lu"
      ],
      "year": 2025,
      "venue": "Physical Review Materials"
    },
    "classification": {
      "category": "thin_film",
      "confidence": "high",
      "reasoning": "The study investigates the phase evolution and local structural motifs across a combinatorial zinc titanate thin film grown with a continuous spatial composition gradient of the Ti:Zn ratio.",
      "key_variables": [
        "Ti fraction (fTi)",
        "spatial position along the gradient axis"
      ]
    }
  },
  {
    "id": "resolving_local_stru_Combinatorial film, fTi = 0.6 (Ti K-edge)",
    "element": "Ti, Zn",
    "edge": "K",
    "category": "thin_film",
    "source_paper": "Resolving local structural motifs across the phase evolution",
    "prompt": "## Sample Information\n- **Material**: Ti-Zn oxide on fused silica\n- **Deposition Method**: pulsed laser deposition (PLD)\n- **Substrate**: fused silica (JGS2)\n- **Film Thickness Nm**: 100\n- **Composition Variable**: Ti fraction (fTi)\n- **Composition Value**: 0.6\n\n## Sample-Specific Conditions\n- Ti fraction: 0.6\n- Combinatorial Ti-Zn oxide thin film at Ti fraction 0.6, Ti K-edge analysis\n\n## Preparation\n- Combinatorial ZnO-TiO2 film grown via pulsed laser deposition (PLD) with a KrF excimer laser (248 nm). Zinc oxide and titanium oxide targets were ablated alternatively for 250 cycles under 10 mTorr oxygen ambient with the substrate heated to 600 \u00b0C.\n\n## Measurement\nWe plan to measure the Ti, Zn K XANES spectrum of this sample.\n\n\n## Questions\nBased on all the information above:\n\n1. Identify the candidate local structural motifs (spectral basis functions) needed to model the Ti K-edge XANES spectrum of this combinatorial Ti-Zn oxide film.",
    "ground_truth": {
      "material": "Ti-Zn oxide thin film",
      "measurement": "Ti K-edge XANES",
      "fit_method": "cBSS",
      "fit_basis": [
        "TiUD (under-coordinated or distorted 6-coordinated Ti)",
        "Ti6L (6-coordinated Ti with low Ti fraction in the second shell)",
        "Ti6H (6-coordinated Ti with high Ti fraction in the second shell)",
        "TiO2"
      ],
      "fractions": {
        "TiUD": 0.6,
        "Ti6L": 0.05,
        "Ti6H": 0.35
      },
      "fractions_uncertainty_pct": 10,
      "source_evidence": "Figure 10b and Table II (Region IV)",
      "key_reasoning": "At a Ti fraction of 0.6 (Region IV), the sample is dominated by amorphous and/or polycrystalline regions with small crystallites. The Ti6H motif (representing a more connected network of Ti octahedra) is prominent alongside a high fraction of the TiUD motif (distorted/under-coordinated Ti sites characteristic of amorphous phases). The Ti6L motif (isolated 1D chains of Ti octahedra) shrinks significantly in this regime. The persistence of TiUD indicates the system does not reach perfect thermodynamics-driven phase separation, forming a solid solution-like mixture of these motifs.",
      "reasoning_source": "Section IV.B (Local structural motif evolution based on the cBSS weight profile) and Table II"
    },
    "rubric": {
      "q1": {
        "question": "Identify the candidate local structural motifs (spectral basis functions) needed to model the Ti K-edge XANES spectrum of this combinatorial Ti-Zn oxide film.",
        "type": "identification",
        "max_score": 100,
        "gt_fields_tested": [
          "fit_basis"
        ],
        "criteria": "Full credit for identifying the three key motifs: under-coordinated/distorted Ti (TiUD), 6-coordinated Ti with low Ti in the second shell (Ti6L), and 6-coordinated Ti with high Ti in the second shell (Ti6H)."
      }
    },
    "source_paper_full": {
      "title": "Resolving local structural motifs across the phase evolution of zinc titanates with computational x-ray absorption spectroscopy",
      "doi": "10.1103/PhysRevMaterials.9.023802",
      "authors": [
        "Xuance Jiang",
        "Ruoshui Li",
        "Dario J Stacchiola",
        "Eli Stavitski",
        "Xiaohui Qu",
        "Mark S. Hybertsen",
        "Mingzhao Liu",
        "Deyu Lu"
      ],
      "year": 2025,
      "venue": "Physical Review Materials"
    },
    "classification": {
      "category": "thin_film",
      "confidence": "high",
      "reasoning": "The study investigates the phase evolution and local structural motifs across a combinatorial zinc titanate thin film grown with a continuous spatial composition gradient of the Ti:Zn ratio.",
      "key_variables": [
        "Ti fraction (fTi)",
        "spatial position along the gradient axis"
      ]
    }
  },
  {
    "id": "resolving_local_stru_Combinatorial film, fTi = 0.7 (Ti K-edge)",
    "element": "Ti, Zn",
    "edge": "K",
    "category": "thin_film",
    "source_paper": "Resolving local structural motifs across the phase evolution",
    "prompt": "## Sample Information\n- **Material**: Ti-Zn oxide on fused silica\n- **Deposition Method**: Pulsed laser deposition (PLD)\n- **Substrate**: Fused silica (JGS2)\n- **Film Thickness Nm**: 70-120\n- **Composition Variable**: Ti fraction (fTi)\n- **Composition Value**: 0.7\n\n## Sample-Specific Conditions\n- Ti fraction: 0.7\n- Combinatorial Ti-Zn oxide thin film at Ti fraction 0.7, Ti K-edge analysis\n\n## Preparation\n- Combinatorial ZnO-TiO2 film grown via pulsed laser deposition (PLD) using alternating ablation of ZnO and TiO2 targets. The chamber was pumped to a base pressure of 10^-7 Torr, substrate heated to 600 \u00b0C, and deposition performed under 10 mTorr oxygen ambient for 250 cycles.\n\n## Measurement\nWe plan to measure the Ti, Zn K XANES spectrum of this sample.\n\n\n## Questions\nBased on all the information above:\n\n1. What candidate reference spectra or structural motifs are required to model the Ti K-edge XANES of this combinatorial Ti-Zn oxide film at a Ti fraction of 0.7?",
    "ground_truth": {
      "material": "Ti-Zn oxide thin film",
      "measurement": "Ti K-edge XANES",
      "fit_method": "cBSS",
      "fit_basis": [
        "TiUD (under-coordinated or distorted 6-coordinated Ti)",
        "Ti6L (6-coordinated Ti with low Ti fraction in the second shell)",
        "Ti6H (6-coordinated Ti with high Ti fraction in the second shell)",
        "TiO2"
      ],
      "fractions": {
        "TiUD": 0.5,
        "Ti6H": 0.4,
        "TiO2": 0.1
      },
      "fractions_uncertainty_pct": 15,
      "source_evidence": "Figure 10b and Table II",
      "key_reasoning": "At fTi = 0.7, the sample is near the boundary of Region IV and V, characterized by amorphous and/or polycrystalline regions with small crystallites. The Ti6L component (representing 1D edge-sharing chains in TiZn2O4) has vanished. The structure is dominated by under-coordinated/distorted Ti sites (TiUD) and a more connected network of Ti octahedra (Ti6H, similar to Ti3Zn2O8). Additionally, amorphous or very small crystallite TiO2 begins to emerge at this high Ti concentration.",
      "reasoning_source": "Section IV.B (Local structural motif evolution based on the cBSS weight profile) and Table II"
    },
    "rubric": {
      "q1": {
        "question": "What candidate reference spectra or structural motifs are required to model the Ti K-edge XANES of this combinatorial Ti-Zn oxide film at a Ti fraction of 0.7?",
        "type": "identification",
        "max_score": 100,
        "gt_fields_tested": [
          "fit_basis"
        ],
        "criteria": "Full credit for identifying the specific local motifs (TiUD/distorted Ti, Ti6H/high-Ti 2nd shell, and TiO2). Partial credit if generic crystalline phases are mentioned without noting the specific local motifs or the amorphous nature of the film."
      }
    },
    "source_paper_full": {
      "title": "Resolving local structural motifs across the phase evolution of zinc titanates with computational x-ray absorption spectroscopy",
      "doi": "10.1103/PhysRevMaterials.9.023802",
      "authors": [
        "Xuance Jiang",
        "Ruoshui Li",
        "Dario J Stacchiola",
        "Eli Stavitski",
        "Xiaohui Qu",
        "Mark S. Hybertsen",
        "Mingzhao Liu",
        "Deyu Lu"
      ],
      "year": 2025,
      "venue": "Physical Review Materials"
    },
    "classification": {
      "category": "thin_film",
      "confidence": "high",
      "reasoning": "The study investigates the phase evolution and local structural motifs across a combinatorial zinc titanate thin film grown with a continuous spatial composition gradient of the Ti:Zn ratio.",
      "key_variables": [
        "Ti fraction (fTi)",
        "spatial position along the gradient axis"
      ]
    }
  },
  {
    "id": "resolving_local_stru_Combinatorial film, fTi = 0.8 (Ti K-edge)",
    "element": "Ti, Zn",
    "edge": "K",
    "category": "thin_film",
    "source_paper": "Resolving local structural motifs across the phase evolution",
    "prompt": "## Sample Information\n- **Material**: Ti-Zn oxide on fused silica\n- **Deposition Method**: pulsed laser deposition (PLD)\n- **Substrate**: fused silica (JGS2)\n- **Film Thickness Nm**: 70-120\n- **Composition Variable**: Ti fraction (fTi)\n- **Composition Value**: 0.8\n\n## Sample-Specific Conditions\n- Ti fraction: 0.8\n- Combinatorial Ti-Zn oxide thin film at Ti fraction 0.8, Ti K-edge analysis\n\n## Preparation\n- Combinatorial ZnO-TiO2 film grown on a fused silica substrate via pulsed laser deposition (PLD) with a KrF excimer laser. Zinc oxide and titanium oxide targets were ablated alternatively under 10 mTorr oxygen ambient with the substrate heated to 600 \u00b0C. A total of 250 deposition cycles were executed.\n\n## Measurement\nWe plan to measure the Ti, Zn K XANES spectrum of this sample.\n\n## Questions\nBased on all the information above:\n\n1. What candidate local structural motifs or reference spectra are required to adequately model the Ti K-edge XANES spectrum of this combinatorial thin film at a Ti fraction of 0.8?\n2. Based on the sample conditions (fTi = 0.8), estimate the relative fractions of the key structural motifs present in the film.\n3. Explain the physical reasoning for why this specific mixture of structural motifs is observed at fTi = 0.8, rather than a simple thermodynamic phase separation into bulk crystalline line compounds.",
    "ground_truth": {
      "material": "Ti-Zn oxide thin film",
      "measurement": "Ti K-edge XANES",
      "fit_method": "cBSS",
      "fit_basis": [
        "TiUD (under-coordinated or distorted 6-coordinated Ti)",
        "Ti6L (6-coordinated Ti with low Ti fraction in the second shell)",
        "Ti6H (6-coordinated Ti with high Ti fraction in the second shell)",
        "TiO2"
      ],
      "fractions": {
        "TiUD": 0.4,
        "Ti6H": 0.4,
        "TiO2": 0.2
      },
      "fractions_uncertainty_pct": 15,
      "source_evidence": "Figure 10b and Table II",
      "key_reasoning": "At high Ti fractions (fTi > 0.71, Region V), the film is dominated by amorphous and/or polycrystalline regions with small crystallites. The structure consists of a fully connected network of Ti octahedra represented by the Ti6H motif, alongside a significant portion of under-coordinated or distorted Ti sites (TiUD motif). Furthermore, this region is characterized by the emergence of amorphous and/or very small crystallite TiO2. The coexistence of these motifs departs from the standard thermodynamic phase law, indicating that the system does not reach perfect thermodynamics-driven phase separation under the synthesis conditions.",
      "reasoning_source": "Section IV.B (Local structural motif evolution based on the cBSS weight profile) and Table II"
    },
    "rubric": {
      "q1": {
        "question": "What candidate local structural motifs or reference spectra are required to adequately model the Ti K-edge XANES spectrum of this combinatorial thin film at a Ti fraction of 0.8?",
        "type": "identification",
        "max_score": 30,
        "gt_fields_tested": [
          "fit_basis"
        ],
        "criteria": "Full credit for identifying the three key components: under-coordinated/distorted Ti (TiUD), 6-coordinated Ti with high Ti fraction in the second shell (Ti6H), and TiO2. Partial credit for identifying 1-2 of these components."
      },
      "q2": {
        "question": "Based on the sample conditions (fTi = 0.8), estimate the relative fractions of the key structural motifs present in the film.",
        "type": "quantification",
        "max_score": 35,
        "gt_fields_tested": [
          "fractions",
          "fractions_uncertainty_pct"
        ],
        "criteria": "Full credit if the estimated fractions are within the uncertainty bounds of the ground truth (TiUD ~40%, Ti6H ~40%, TiO2 ~20%). Partial credit if the dominant phases are correctly identified but the proportions are slightly off."
      },
      "q3": {
        "question": "Explain the physical reasoning for why this specific mixture of structural motifs is observed at fTi = 0.8, rather than a simple thermodynamic phase separation into bulk crystalline line compounds.",
        "type": "reasoning",
        "max_score": 35,
        "gt_fields_tested": [
          "key_reasoning"
        ],
        "criteria": "Full credit for explaining that the synthesis conditions prevent perfect thermodynamics-driven phase separation, resulting in a mixture of amorphous/polycrystalline regions with small crystallites (Ti6H network), a persistent long tail of distorted/under-coordinated Ti sites (TiUD), and the emergence of amorphous/small crystallite TiO2."
      }
    },
    "source_paper_full": {
      "title": "Resolving local structural motifs across the phase evolution of zinc titanates with computational x-ray absorption spectroscopy",
      "doi": "10.1103/PhysRevMaterials.9.023802",
      "authors": [
        "Xuance Jiang",
        "Ruoshui Li",
        "Dario J Stacchiola",
        "Eli Stavitski",
        "Xiaohui Qu",
        "Mark S. Hybertsen",
        "Mingzhao Liu",
        "Deyu Lu"
      ],
      "year": 2025,
      "venue": "Physical Review Materials"
    },
    "classification": {
      "category": "thin_film",
      "confidence": "high",
      "reasoning": "The study investigates the phase evolution and local structural motifs across a combinatorial zinc titanate thin film grown with a continuous spatial composition gradient of the Ti:Zn ratio.",
      "key_variables": [
        "Ti fraction (fTi)",
        "spatial position along the gradient axis"
      ]
    }
  },
  {
    "id": "resolving_local_stru_Combinatorial film, fTi = 0.1 (Zn K-edge)",
    "element": "Ti, Zn",
    "edge": "K",
    "category": "thin_film",
    "source_paper": "Resolving local structural motifs across the phase evolution",
