Repository: yuxi120407/SpectralBench

## Benchmark overview

- **60 scenarios** from **18 published papers**
- **6 categories**: synthesis, electrochemistry, pure phase, thin film, catalyst, environmental
- **14 elements**: As, C, Cu, Fe, Li, Mn, Ni, O, Pd, Pt, S, Ti, V, Zn
- Each scenario includes: structured prompt (LLM input), paper-grounded ground truth, scoring rubric
- All ground truth is **paper-only** -- no textbook/prior knowledge added
- Questions are **LLM-generated** from the ground truth, tailored per scenario

| Category         | Scenarios | Description |
|------------------|-----------|-------------|
| Thin film        | ~20       | Phase composition from deposition conditions and composition gradients |

File: data/scenarios_v5_bnl_with_ans.json (part 1 of 124)
[
  {
    "id": "harnessing_neural_ne_Annealed graphene",
    "element": "C",
    "edge": "K-edge",
    "category": "synthesis",
    "source_paper": "Harnessing Neural Networks for Elucidating X-ray Absorption ",
    "prompt": "## Sample Information\n- **Material**: Monolayer graphene grown via high-temperature thermal annealing on 4H-SiC (grapheneHT)\n- **Method**: thermal annealing\n- **Post Treatment**: Annealing\n\n## Sample-Specific Conditions\n- Material type: Graphene\n- Experimental XANES data of an annealed graphene sample evaluated by the trained neural network model to predict hybridization composition.\n\n## Preparation\n- GrapheneHT films were synthesized by thermally annealing the Si face of 4H-SiC substrates at atmospheric pressure in an Ar ambient at 1650 \u00b0C for 5 min, terminating the growth before the formation of a second graphene layer.\n\n## Measurement\nWe plan to measure the C K-edge XANES spectrum of this sample.\n\n## Questions\nBased on all the information above:\n\n1. When analyzing the C K-edge XANES spectrum of this annealed graphene sample to determine its hybridization composition, what candidate carbon hybridization phases (basis components) should be considered?\n2. Based on the synthesis conditions (high-temperature thermal annealing to form monolayer graphene), estimate the phase fractions of the different carbon hybridization states present in the sample.\n3. Explain the physical reasoning behind the expected phase composition, specifically addressing why a small non-sp2 fraction might be detected in the experimental XANES data of this graphene sample.",
    "ground_truth": {
      "material": "Annealed graphene",
      "measurement": "C K-edge XANES",
      "fit_method": "NN inversion",
      "fit_basis": [
        "sp2 carbon",
        "sp3 carbon",
        "sp carbon"
      ],
      "fractions": {
        "sp2 carbon": 0.979,
        "sp3 carbon": 0.021
      },
      "source_evidence": "Page 21 (OCR page 23), Results and Discussion",
      "key_reasoning": "The sample is expected to be primarily composed of sp2 hybridized carbon, which aligns with the intrinsic structure of pristine graphene. The small fraction of sp3 carbon (2.1%) detected in the experimental sample is attributed to the presence of defects or other chemical groups that complicate a perfectly pure sp2 composition.",
      "reasoning_source": "Page 21 (OCR page 23), Results and Discussion"
    },
    "rubric": {
      "q1": {
        "question": "When analyzing the C K-edge XANES spectrum of this annealed graphene sample to determine its hybridization composition, what candidate carbon hybridization phases (basis components) should be considered?",
        "type": "identification",
        "max_score": 20,
        "gt_fields_tested": [
          "fit_basis"
        ],
        "criteria": "Full points for identifying sp2 and sp3 carbon (and optionally sp carbon) as the relevant hybridization states to quantify.",
        "answer": "When analyzing the C K-edge XANES spectrum of this sample using a neural network inversion model, the candidate basis components to consider are sp2 carbon, sp3 carbon, and sp carbon. These specific hybridization phases are selected because the sample is a monolayer graphene film synthesized via high-temperature thermal annealing at 1650 \u00b0C on 4H-SiC. Under these growth conditions, the intrinsic structure of the resulting pristine graphene is expected to be overwhelmingly composed of sp2 hybridized carbon. However, sp3 and sp carbon must also be included in the basis to account for any structural defects or chemical groups that may form during the high-temperature synthesis, which would disrupt a perfectly pure sp2 network."
      },
      "q2": {
        "question": "Based on the synthesis conditions (high-temperature thermal annealing to form monolayer graphene), estimate the phase fractions of the different carbon hybridization states present in the sample.",
        "type": "quantification",
        "max_score": 40,
        "gt_fields_tested": [
          "fractions"
        ],
        "criteria": "Full points for estimating a highly dominant sp2 carbon fraction (>95%) and a very small sp3 carbon fraction (<5%).",
        "answer": "The estimated phase fractions for this sample are 0.979 (97.9%) sp2 carbon and 0.021 (2.1%) sp3 carbon. These specific values result directly from the synthesis conditions, where annealing the Si face of 4H-SiC at 1650 \u00b0C in an Ar ambient successfully forms a highly crystalline monolayer graphene film. Because pristine graphene is intrinsically composed of a honeycomb lattice of sp2 hybridized carbon, the sp2 fraction heavily dominates the composition at 97.9%. The minor 2.1% fraction of sp3 carbon is present because the experimental growth conditions inevitably introduce a small amount of defects or other chemical groups, preventing a perfectly pure sp2 composition."
      },
      "q3": {
        "question": "Explain the physical reasoning behind the expected phase composition, specifically addressing why a small non-sp2 fraction might be detected in the experimental XANES data of this graphene sample.",
        "type": "reasoning",
        "max_score": 40,
        "gt_fields_tested": [
          "key_reasoning"
        ],
        "criteria": "Full points for explaining that while graphene is intrinsically composed of sp2 carbon, experimental samples often contain defects or other chemical groups that manifest as a small fraction of sp3 hybridized carbon.",
        "answer": "The expected phase composition of 97.9% sp2 and 2.1% sp3 carbon is a direct consequence of the high-temperature thermal annealing process used to synthesize the monolayer graphene. By annealing the 4H-SiC substrate at 1650 \u00b0C for 5 minutes in an Ar ambient, the process promotes the formation of the intrinsic lattice of pristine graphene, which is entirely composed of sp2 hybridized carbon. Consequently, the sample is overwhelmingly dominated by the sp2 phase. However, a small non-sp2 (sp3) fraction is detected because the experimental realities of the growth process\u2014such as terminating the growth before a second layer forms\u2014can leave structural defects or incorporate other chemical groups. These imperfections disrupt the ideal lattice, complicating a perfectly pure sp2 composition and resulting in the observed 2.1% sp3 fraction."
      }
    },
    "source_paper_full": {
      "title": "Harnessing Neural Networks for Elucidating X-ray Absorption Structure\u2013Spectrum Relationships in Amorphous Carbon",
      "doi": "10.1021/acs.jpcc.3c02029",
      "authors": [
        "Hyuna Kwon",
        "Wenyu Sun",
        "Tim Hsu",
        "Wonseok Jeong",
        "Fikret Aydin",
        "Shubham Sharma",
        "Fanchen Meng",
        "Matthew R. Carbone",
        "Xiao Chen",
        "Deyu Lu",
        "Liwen F. Wan",
        "Michael H. Nielsen",
        "Tuan Anh Pham"
      ],
      "year": null,
      "venue": "The Journal of Physical Chemistry C",
      "facility": "Original-17"
    },
    "classification": {
      "category": "synthesis",
      "confidence": "medium",
      "reasoning": "The paper describes a computational experiment where amorphous carbon structures are 'synthesized' via molecular dynamics melt-quench simulations at varying densities to generate different fractions of sp, sp2, and sp3 hybridized carbon for XANES spectral modeling.",
      "key_variables": [
        "density",
        "simulated quench temperature profile"
      ]
    }
  },
  {
    "id": "harnessing_neural_ne_Diamond powder",
    "element": "C",
    "edge": "K-edge",
    "category": "synthesis",
    "source_paper": "Harnessing Neural Networks for Elucidating X-ray Absorption ",
    "prompt": "## Sample Information\n- **Material**: Diamond\n- **Method**: Detonation synthesis and thermal oxidation\n- **Precursors**: carbon-containing explosives (TNT and hexogen)\n- **Temperature C**: 425\n- **Duration Hours**: 5\n- **Heating Rate C Per Min**: 50\n- **Post Treatment**: Multistage acidic purifications using nitric and sulfuric acids (for UD90 and UD98 prior to oxidation)\n\n## Sample-Specific Conditions\n- Material type: Diamond\n- Experimental XANES data of nanodiamond powder evaluated by the trained neural network model to predict hybridization composition.\n\n## Preparation\n- Nanodiamond powders produced by detonation synthesis (supplied by NanoBlox, Inc.). Samples included raw detonation soot (UD50) and acid-purified samples (UD90, UD98). Oxidative purification was performed by rapid heating to 425 \u00b0C and isothermal oxidation for 5 hours in ambient air at atmospheric pressure to selectively remove sp2-bonded carbon.\n\n## Measurement\nWe plan to measure the C K-edge XANES spectrum of this sample.\n\n\n## Questions\nBased on all the information above:\n\n1. What candidate carbon hybridization phases (basis components) should be considered when analyzing the C K-edge XANES spectrum of this nanodiamond powder sample to determine its composition?\n2. Explain why a sample nominally identified as 'diamond' powder might exhibit significant fractions of non-sp3 hybridized carbon when analyzed via XANES spectroscopy.",
    "ground_truth": {
      "material": "Diamond powder",
      "measurement": "C K-edge XANES",
      "fit_method": "NN inversion",
      "fit_basis": [
        "sp carbon",
        "sp2 carbon",
        "sp3 carbon"
      ],
      "fractions": {
        "sp carbon": 0.219,
        "sp2 carbon": 0.244,
        "sp3 carbon": 0.528
      },
      "source_evidence": "Page 21, text: 'Similarly, using the XANES data reported in Ref. [64] for diamond, our model predicts a composition of 21.9% sp, 24.4% sp2, and 52.8% sp3 carbon...'",
      "key_reasoning": "When the neural network model trained on DFT-calculated spectra is applied to experimental XANES data of nanodiamond powder, it predicts a mixture of carbon hybridizations. While the majority of the carbon atoms are in the expected sp3 hybridization state (52.8%), significant fractions of sp (21.9%) and sp2 (24.4%) carbon are also predicted. The presence of these non-sp3 phases in experimental samples can be attributed to inherent differences between experimental samples and simulated models, such as surface and interface effects, as well as the presence of defects and other chemical groups.",
      "reasoning_source": "Page 21"
    },
    "rubric": {
      "q1": {
        "question": "What candidate carbon hybridization phases (basis components) should be considered when analyzing the C K-edge XANES spectrum of this nanodiamond powder sample to determine its composition?",
        "type": "identification",
        "max_score": 33,
        "gt_fields_tested": [
          "fit_basis"
        ],
        "criteria": "Full points for identifying sp, sp2, and sp3 carbon as the necessary basis components.",
        "answer": "When analyzing the C K-edge XANES spectrum of this nanodiamond powder, the candidate basis components to consider are sp, sp2, and sp3 hybridized carbon. Although the sample is nominally diamond and underwent oxidative purification at 425 \u00b0C for 5 hours to selectively remove sp2-bonded carbon, a mixture of hybridizations is still expected. This is because detonation synthesis from explosive precursors yields nanoscale particles where surface and interface effects become highly prominent. Consequently, alongside the expected bulk sp3 diamond phase, non-sp3 phases (sp and sp2 carbon) must be included in the neural network inversion model to account for surface defects, interfaces, and residual chemical groups not fully removed by the acid and thermal treatments."
      },
      "q3": {
        "question": "Explain why a sample nominally identified as 'diamond' powder might exhibit significant fractions of non-sp3 hybridized carbon when analyzed via XANES spectroscopy.",
        "type": "reasoning",
        "max_score": 67,
        "gt_fields_tested": [
          "key_reasoning"
        ],
        "criteria": "Full points for explaining that experimental nanodiamond samples often contain surface and interface effects, defects, or other chemical groups that introduce sp and sp2 hybridized carbon, deviating from an ideal 100% sp3 bulk structure.",
        "answer": "A sample nominally identified as diamond powder can exhibit significant non-sp3 hybridized carbon due to the inherent characteristics of nanoscale experimental samples compared to ideal bulk models. The nanodiamonds in this study are produced via detonation synthesis from TNT and hexogen, resulting in high surface-area-to-volume ratios. Even after multistage acidic purifications and isothermal oxidation at 425 \u00b0C for 5 hours intended to selectively remove sp2-bonded carbon, the neural network inversion still predicts 21.9% sp and 24.4% sp2 carbon alongside the 52.8% sp3 carbon. These significant non-sp3 fractions arise from surface and interface effects, structural defects, and the presence of other chemical groups that persist on the nanodiamond surfaces despite the rigorous purification process."
      }
    },
    "source_paper_full": {
      "title": "Harnessing Neural Networks for Elucidating X-ray Absorption Structure\u2013Spectrum Relationships in Amorphous Carbon",
      "doi": "10.1021/acs.jpcc.3c02029",
      "authors": [
        "Hyuna Kwon",
        "Wenyu Sun",
        "Tim Hsu",
        "Wonseok Jeong",
        "Fikret Aydin",
        "Shubham Sharma",
        "Fanchen Meng",
        "Matthew R. Carbone",
        "Xiao Chen",
        "Deyu Lu",
        "Liwen F. Wan",
        "Michael H. Nielsen",
        "Tuan Anh Pham"
      ],
      "year": null,
      "venue": "The Journal of Physical Chemistry C",
      "facility": "Original-17"
    },
    "classification": {
      "category": "synthesis",
      "confidence": "medium",
      "reasoning": "The paper describes a computational experiment where amorphous carbon structures are 'synthesized' via molecular dynamics melt-quench simulations at varying densities to generate different fractions of sp, sp2, and sp3 hybridized carbon for XANES spectral modeling.",
      "key_variables": [
        "density",
        "simulated quench temperature profile"
      ]
    }
  },
  {
    "id": "kinetic_pathways_of_Intermediate LTO (Low Rate)",
    "element": "Li",
    "edge": "K",
    "category": "electrochemistry",
    "source_paper": "Kinetic pathways of ionic transport in fast-charging lithium",
    "prompt": "## Sample Information\n- **Material**: Li4Ti5O12\n- **Electrode Type**: anode\n- **Electrolyte**: 1.0 M LiTFSI in 1-butyl-1-methylpyrrolidinium bis(trifluoromethylsulfonyl)imide\n- **Cell Type**: in-situ TEM cell\n- **Charge Discharge**: discharging\n- **C Rate**: 1C\n- **State Of Charge**: intermediate x\n- **Cycle Number**: 1\n\n## Sample-Specific Conditions\n- C-rate: 1C\n- Partially lithiated LTO during cycling at low rates (1C, 2C), derived from IM/IS peak ratio ~0.2\n\n## Measurement\nWe plan to measure the Li K XANES spectrum of this sample.\n\n## Questions\nBased on all the information above:\n\n1. What candidate structural states or phases should be considered as basis components when analyzing the Li K-edge spectrum of partially lithiated LTO at a low rate (1C)?\n2. Based on the low discharge rate (1C), estimate the relative fractions of the stable configurations versus the metastable intermediate configurations in the sample.\n3. Explain why the metastable intermediate phase fraction is relatively low at 1C compared to higher C-rates, and how this relates to the structural mechanism of lithiation in LTO.",
    "ground_truth": {
      "material": "Li4+xTi5O12",
      "measurement": "operando Li K-edge EELS (analogous to XANES)",
      "fit_method": "Peak integration ratio (IM/IS) from deconvoluted spectra",
      "fit_basis": [
        "Pre-peak S (stable configurations in Li4Ti5O12 and Li7Ti5O12)",
        "Pre-peak M (metastable configurations of intermediate Li4+xTi5O12)"
      ],
      "fractions": {
        "stable configurations (Li4Ti5O12/Li7Ti5O12)": 0.83,
        "metastable intermediate (Li4+xTi5O12)": 0.17
      },
      "source_evidence": "Page 7 (text) and Figure 2E",
      "key_reasoning": "At low rates (1C), the lithiation of LTO proceeds primarily via a two-phase reaction with a small amount of metastable intermediate configurations. The intensity ratio of pre-peak M (originating from distorted face-sharing Li in metastable intermediates) to pre-peak S (originating from stable Li in 8a/16c sites) is small (~0.2). This indicates that the highly distorted face-sharing Li polyhedra characteristic of the metastable solid solution are present but do not dominate the structure at low overpotentials, unlike at higher rates where their concentration increases abruptly.",
      "reasoning_source": "Page 7 and Page 30 (Supplementary Text Section 4)"
    },
    "rubric": {
      "q1": {
        "question": "What candidate structural states or phases should be considered as basis components when analyzing the Li K-edge spectrum of partially lithiated LTO at a low rate (1C)?",
        "type": "identification",
        "max_score": 25,
        "gt_fields_tested": [
          "fit_basis"
        ],
        "criteria": "Full credit for identifying both the stable endmember configurations (Li4Ti5O12/Li7Ti5O12) and the metastable intermediate configurations (Li4+xTi5O12).",
        "answer": "The basis components for analyzing the Li K-edge spectrum of this sample should include stable configurations (found in Li4Ti5O12 and Li7Ti5O12) and metastable configurations of the intermediate Li4+xTi5O12 phase. These specific states are expected because, at the low discharge rate of 1C, the lithiation of LTO proceeds primarily via a two-phase reaction with only a small amount of metastable intermediate configurations forming. The stable configurations correspond to Li in stable 8a/16c sites, which dominate the structure at low overpotentials. Conversely, the metastable configurations correspond to highly distorted face-sharing Li polyhedra that appear during the intermediate state of charge but do not dominate the structure at this low rate."
      },
      "q2": {
        "question": "Based on the low discharge rate (1C), estimate the relative fractions of the stable configurations versus the metastable intermediate configurations in the sample.",
        "type": "quantification",
        "max_score": 38,
        "gt_fields_tested": [
          "fractions"
        ],
        "criteria": "Full credit for estimating ~83% stable configurations and ~17% metastable intermediate configurations (accepting ranges within +/- 10%).",
        "answer": "The relative fractions in the partially lithiated LTO sample are estimated to be 0.83 (83%) for the stable configurations (Li4Ti5O12/Li7Ti5O12) and 0.17 (17%) for the metastable intermediate configurations (Li4+xTi5O12). These specific values result from the low 1C discharge rate, which dictates that lithiation occurs predominantly through a two-phase reaction rather than a solid-solution mechanism. Because the overpotential is low at 1C, the highly distorted face-sharing Li polyhedra characteristic of the metastable intermediate do not dominate the structure. This is evidenced by the small intensity ratio (~0.2) of pre-peak M (metastable) to pre-peak S (stable) in the deconvoluted spectra, which directly yields the 17% metastable fraction."
      },
      "q3": {
        "question": "Explain why the metastable intermediate phase fraction is relatively low at 1C compared to higher C-rates, and how this relates to the structural mechanism of lithiation in LTO.",
        "type": "reasoning",
        "max_score": 38,
        "gt_fields_tested": [
          "key_reasoning"
        ],
        "criteria": "Full credit for explaining that at low overpotentials (low rates), lithiation proceeds primarily via a two-phase reaction, keeping the concentration of highly distorted face-sharing Li polyhedra (metastable intermediates) low.",
        "answer": "At a low discharge rate of 1C, the metastable intermediate phase fraction remains relatively low (17%) because the lithiation of LTO proceeds primarily via a two-phase reaction mechanism. Under these low overpotential conditions, lithium ions predominantly occupy the stable 8a and 16c sites characteristic of the Li4Ti5O12 and Li7Ti5O12 end-members. The metastable intermediate phase requires the formation of highly distorted face-sharing Li polyhedra, which do not dominate the structure unless driven by the higher overpotentials associated with faster C-rates. Consequently, the spectral signature of these distorted sites (pre-peak M) remains small compared to the stable sites (pre-peak S), reflecting a structural mechanism that favors stable two-phase coexistence at 1C."
      }
    },
    "source_paper_full": {
      "title": "Kinetic pathways of ionic transport in fast-charging lithium titanate",
      "doi": "10.1126/science.aax3520",
      "authors": [
        "Wei Zhang",
        "Dong-Hwa Seo",
        "Tina Chen",
        "Lijun Wu",
        "Mehmet Topsakal",
        "Yimei Zhu",
        "Deyu Lu",
        "Gerbrand Ceder",
        "Feng Wang"
      ],
      "year": 2020,
      "venue": "Science",
      "facility": "Original-17"
    },
    "classification": {
      "category": "electrochemistry",
      "confidence": "high",
      "reasoning": "The paper describes an operando electron energy-loss spectroscopy (EELS) study tracking lithium migration and phase transformations in a lithium titanate battery electrode during galvanostatic charging and discharging at various C-rates.",
      "key_variables": [
        "state of charge (SOC)",
        "Li concentration (x)",
        "C-rate",
        "voltage"
      ]
    }
  },
  {
    "id": "kinetic_pathways_of_Intermediate LTO (High Rate)",
    "element": "Li",
    "edge": "K",
    "category": "electrochemistry",
    "source_paper": "Kinetic pathways of ionic transport in fast-charging lithium",
    "prompt": "## Sample Information\n- **Material**: Li4Ti5O12\n- **Electrode Type**: anode\n- **Electrolyte**: 1.0 M LiTFSI in 1-butyl-1-methylpyrrolidinium bis(trifluoromethylsulfonyl)imide\n- **Cell Type**: in-situ TEM cell\n- **Charge Discharge**: discharging\n- **C Rate**: 8C\n- **State Of Charge**: intermediate x\n- **Cycle Number**: 1\n\n## Sample-Specific Conditions\n- C-rate: 8C\n- Partially lithiated LTO during cycling at high rates (3C, 8C), derived from IM/IS peak ratio ~2.0\n\n## Measurement\nWe plan to measure the Li K XANES spectrum of this sample.\n\n\n## Questions\nBased on all the information above:\n\n1. Estimate the phase fractions of the stable configurations versus the metastable intermediate configurations for this sample cycled at 8C, given that the intensity ratio of their respective pre-peaks (IM/IS) is approximately 2.0.\n2. Explain the thermodynamic and structural reasoning for the emergence and dominance of the metastable intermediate phase at this high cycling rate (8C).",
    "ground_truth": {
      "material": "Li4+xTi5O12",
      "measurement": "Operando Li K-edge EELS (Electron Energy-Loss Spectroscopy)",
      "fit_method": "Peak integration and intensity ratio analysis (IM/IS)",
      "fit_basis": [
        "Pre-peak M (~58.0 - 58.4 eV) representing metastable intermediates with distorted face-sharing Li polyhedra",
        "Pre-peak S (~58.9 eV) representing stable configurations in Li4Ti5O12 (8a sites) and Li7Ti5O12 (16c sites)"
      ],
      "fractions": {
        "stable configurations (Li4Ti5O12/Li7Ti5O12)": 0.33,
        "metastable intermediate (Li4+xTi5O12)": 0.67
      },
      "source_evidence": "Figure 2E, Figure S8, and Supplementary Text Section 4 (Page 30)",
      "key_reasoning": "At high cycling rates (e.g., 8C), elevated overpotentials make higher-energy metastable configurations accessible. These metastable intermediates consist of highly distorted face-sharing Li polyhedra (Li(16c) and Li(8a)) located at phase boundaries or within an interfacial solid solution (ISS). The high degree of local distortion in these polyhedra reduces the effective coordination number of Li, which elongates Li-O bonds and splits the anti-bonding Li-O states, giving rise to a strong pre-peak M at ~58.0-58.4 eV. The intensity ratio IM/IS reaches ~2.0 at intermediate states of charge, indicating that these metastable interfacial states dominate the composition over the stable endmember configurations.",
      "reasoning_source": "Page 7 (paragraphs 2-3), Page 9 (paragraph 2), Page 30 (Section 4), Page 35-36 (Section 8)"
    },
    "rubric": {
      "q2": {
        "question": "Estimate the phase fractions of the stable configurations versus the metastable intermediate configurations for this sample cycled at 8C, given that the intensity ratio of their respective pre-peaks (IM/IS) is approximately 2.0.",
        "type": "quantification",
        "max_score": 50,
        "gt_fields_tested": [
          "fractions"
        ],
        "criteria": "Full credit requires estimating approximately 67% (or 2/3) for the metastable intermediate phase and 33% (or 1/3) for the stable configurations.",
        "answer": "The estimated phase fractions for this sample are 0.67 (67%) for the metastable intermediate (Li4+xTi5O12) and 0.33 (33%) for the stable configurations (Li4Ti5O12/Li7Ti5O12). These specific values arise because the high discharging rate of 8C induces elevated overpotentials, making higher-energy metastable configurations accessible during the intermediate state of charge. These metastable states produce a distinct pre-peak M (~58.0-58.4 eV) due to distorted face-sharing Li polyhedra, while stable configurations produce pre-peak S (~58.9 eV). An observed IM/IS peak intensity ratio of approximately 2.0 directly translates to a 2:1 ratio of metastable to stable phases, demonstrating that the metastable interfacial states dominate the composition under these high-rate conditions."
      },
      "q3": {
        "question": "Explain the thermodynamic and structural reasoning for the emergence and dominance of the metastable intermediate phase at this high cycling rate (8C).",
        "type": "reasoning",
        "max_score": 50,
        "gt_fields_tested": [
          "key_reasoning"
        ],
        "criteria": "Full credit requires explaining that high rates cause elevated overpotentials, which make higher-energy metastable configurations accessible. The answer must also note that these configurations involve highly distorted face-sharing Li polyhedra (or an interfacial solid solution).",
        "answer": "At a high discharging rate of 8C, the system experiences elevated overpotentials that provide the thermodynamic driving force to access higher-energy metastable configurations. Structurally, these metastable intermediates consist of highly distorted face-sharing Li polyhedra (Li(16c) and Li(8a)) located at phase boundaries or within an interfacial solid solution (ISS). This high degree of local distortion reduces the effective coordination number of lithium, elongating Li-O bonds and splitting the anti-bonding Li-O states. Consequently, this structural distortion gives rise to a strong pre-peak M (~58.0-58.4 eV) in the spectrum, and its dominance (IM/IS ratio ~2.0) at intermediate states of charge confirms that these metastable interfacial states overtake the stable endmember configurations under high-rate conditions."
      }
    },
    "source_paper_full": {
      "title": "Kinetic pathways of ionic transport in fast-charging lithium titanate",
      "doi": "10.1126/science.aax3520",
      "authors": [
        "Wei Zhang",
        "Dong-Hwa Seo",
        "Tina Chen",
        "Lijun Wu",
        "Mehmet Topsakal",
        "Yimei Zhu",
        "Deyu Lu",
        "Gerbrand Ceder",
        "Feng Wang"
      ],
      "year": 2020,
      "venue": "Science",
      "facility": "Original-17"
    },
    "classification": {
      "category": "electrochemistry",
      "confidence": "high",
      "reasoning": "The paper describes an operando electron energy-loss spectroscopy (EELS) study tracking lithium migration and phase transformations in a lithium titanate battery electrode during galvanostatic charging and discharging at various C-rates.",
      "key_variables": [
        "state of charge (SOC)",
        "Li concentration (x)",
        "C-rate",
        "voltage"
      ]
    }
  },
  {
    "id": "i_operando__i_State 1 (40% relative capacity)",
    "element": "Ti",
    "edge": "K",
    "category": "electrochemistry",
    "source_paper": "<i>Operando</i>\n                    structural and chemical ",
    "prompt": "## Sample Information\n- **Material**: TiS2\n- **Electrode Type**: cathode\n- **Electrolyte**: 1.0 M NaClO4\n- **Cell Type**: operando tube cell\n- **Charge Discharge**: discharging\n- **C Rate**: C/12\n- **State Of Charge**: 40% relative capacity\n- **Cycle Number**: 1\n- **Capacity Mah G**: 87\n\n## Sample-Specific Conditions\n- state_of_charge: 40%\n- Partially sodiated TiS2 at 40% relative capacity\n\n## Measurement\nWe plan to measure the Ti K XANES spectrum of this sample.\n\n## Questions\nBased on all the information above:\n\n1. Identify the structural phases that act as the pure components (basis spectra) required to deconvolute the XANES spectrum of this partially sodiated TiS2 sample.\n2. Estimate the relative phase fractions of the pristine, intermediate, and fully sodiated components at 40% relative capacity during the sodiation of TiS2.\n3. Explain the physical reasoning for the presence of this specific multi-phase mixture at 40% capacity, and contrast this reaction mechanism with the lithiation of TiS2.",
    "ground_truth": {
      "material": "TiS2",
      "measurement": "Ti K-edge operando XANES at ISS beamline (8-ID), NSLS-II",
      "fit_method": "MCR-ALS (Multivariate Curve Resolution - Alternating Least Squares)",
      "fit_basis": [
        "TiS2 (pristine)",
        "Na0.55TiS2 (intermediate)",
        "NaTiS2 (fully sodiated)"
      ],
      "fractions": {
        "TiS2": 0.29,
        "Na0.55TiS2": 0.66,
        "NaTiS2": 0.05
      },
      "source_evidence": "Table S2 (Supplementary Information, page 34) and Figure 4D",
      "key_reasoning": "Sodiation of TiS2 involves a complex three-component conversion process due to the large ionic radius of Na+, which causes structural changes including an a-b plane offset and c-axis variations. At 40% relative capacity, the system has largely transitioned from the pristine TiS2 phase to an intermediate Na0.55TiS2 phase, which is the dominant component. A small fraction of the fully sodiated NaTiS2 phase has also begun to form. This contrasts with lithiation, which is a simple two-component solid-solution intercalation process.",
      "reasoning_source": "Section 3.2, Section 4 (Conclusion), and Supplementary Information (Comparison between MCR-ALS and Rietveld refinements)"
    },
    "rubric": {
      "q1": {
        "question": "Identify the structural phases that act as the pure components (basis spectra) required to deconvolute the XANES spectrum of this partially sodiated TiS2 sample.",
        "type": "identification",
        "max_score": 25,
        "gt_fields_tested": [
          "fit_basis"
        ],
        "criteria": "Full points for identifying all three components: pristine TiS2, the intermediate Na0.55TiS2, and the fully sodiated NaTiS2.",
        "answer": "The pure components required to deconvolute the XANES spectrum of this sample are pristine TiS2, an intermediate Na0.55TiS2 phase, and fully sodiated NaTiS2. These specific phases are expected because the discharging of the TiS2 cathode in a Na-ion cell involves a complex three-component conversion process. This multi-phase mechanism occurs because the large ionic radius of the intercalating Na+ ions causes significant structural changes, including an a-b plane offset and c-axis variations. At the specific sample condition of 40% relative capacity, the material is partially sodiated, meaning it is actively transitioning between these three distinct structural states."
      },
      "q2": {
        "question": "Estimate the relative phase fractions of the pristine, intermediate, and fully sodiated components at 40% relative capacity during the sodiation of TiS2.",
        "type": "quantification",
        "max_score": 35,
        "gt_fields_tested": [
          "fractions",
          "fractions_uncertainty_pct"
        ],
        "criteria": "Full points if the estimated fractions are within \u00b115% of the ground truth values (TiS2 ~29%, Na0.55TiS2 ~66%, NaTiS2 ~5%). Partial credit for correctly identifying Na0.55TiS2 as the dominant phase.",
        "answer": "At 40% relative capacity, the estimated phase fractions are 0.29 for pristine TiS2, 0.66 for the intermediate Na0.55TiS2, and 0.05 for fully sodiated NaTiS2. These specific values result from the sample being in the early-to-middle stages of its first discharge cycle. Because the sodiation of TiS2 proceeds via a complex three-component conversion process driven by the large Na+ ionic radius, the system at 40% capacity has largely transitioned away from the pristine state. Consequently, the intermediate Na0.55TiS2 phase has become the dominant component, while a small fraction of the fully sodiated NaTiS2 phase has just begun to form."
      },
      "q3": {
        "question": "Explain the physical reasoning for the presence of this specific multi-phase mixture at 40% capacity, and contrast this reaction mechanism with the lithiation of TiS2.",
        "type": "reasoning",
        "max_score": 40,
        "gt_fields_tested": [
          "key_reasoning"
        ],
        "criteria": "Full points for explaining that the larger Na+ ion radius drives a complex three-component conversion process (involving structural offsets/rearrangements) with a distinct intermediate phase, whereas lithiation is a simpler two-component intercalation process without intermediate phase formation.",
        "answer": "The presence of a three-phase mixture at 40% relative capacity during the first discharge cycle is driven by the large ionic radius of the intercalating Na+ ions from the electrolyte. As Na+ inserts into the TiS2 cathode, it induces significant structural changes, including an a-b plane offset and c-axis variations, forcing a complex three-component conversion process. At exactly 40% capacity, the reaction has progressed enough that the intermediate Na0.55TiS2 phase dominates, while residual pristine TiS2 remains and the fully sodiated NaTiS2 phase is just beginning to nucleate. This complex multi-phase conversion mechanism strongly contrasts with the lithiation of TiS2, which proceeds via a simple two-component solid-solution intercalation process."
      }
    },
    "source_paper_full": {
      "title": "Operando structural and chemical evolutions of TiS 2 in Na-ion batteries",
      "doi": "10.1039/d0ta00226g",
      "authors": [
        "Cheng-Hung Lin",
        "Mehmet Topsakal",
        "Ke Sun",
        "Jianming Bai",
        "Chonghang Zhao",
        "Eric Dooryhee",
        "Paul Northrup",
        "Hong Gan",
        "Deyu Lu",
        "Eli Stavitski",
        "Yu-chen Karen Chen-Wiegart"
      ],
      "year": 2020,
      "venue": "Journal of Materials Chemistry A",
      "facility": "Original-17"
    },
    "classification": {
      "category": "electrochemistry",
      "confidence": "high",
      "reasoning": "The paper describes an operando XAS study investigating the phase transformations of TiS2 electrodes in Na-ion batteries during electrochemical charge and discharge cycles.",
      "key_variables": [
        "state of charge (SOC)",
        "relative capacity",
        "voltage",
        "depth of discharge"
      ]
    }
  },
  {
    "id": "i_operando__i_State 2 (82% relative capacity)",
    "element": "Ti",
    "edge": "K",
    "category": "electrochemistry",
    "source_paper": "<i>Operando</i>\n                    structural and chemical ",
    "prompt": "## Sample Information\n- **Material**: TiS2\n- **Electrode Type**: cathode\n- **Electrolyte**: 1.0 M NaClO4\n- **Cell Type**: operando tube cell\n- **Charge Discharge**: discharging\n- **C Rate**: C/12\n- **State Of Charge**: 82% relative capacity\n- **Cycle Number**: 1\n- **Capacity Mah G**: 193\n\n## Sample-Specific Conditions\n- state_of_charge: 82%\n- Partially sodiated TiS2 at 82% relative capacity\n\n## Measurement\nWe plan to measure the Ti K XANES spectrum of this sample.\n\n## Questions\nBased on all the information above:\n\n1. What candidate reference spectra or pure components are required to accurately model the Ti K-edge XANES spectrum of this partially sodiated TiS2 sample at 82% relative capacity?\n2. Estimate the relative phase fractions of the components present in the TiS2 cathode at 82% relative capacity during sodiation, based on XANES analysis.\n3. Explain the electrochemical and structural reasoning for the specific phase composition observed at 82% relative capacity during the sodiation of TiS2.",
    "ground_truth": {
      "material": "TiS2",
      "measurement": "Ti K-edge XANES, operando fluorescence mode, ISS beamline (8-ID) at NSLS-II",
      "fit_method": "MCR-ALS (Multivariate Curve Resolution - Alternating Least Squares)",
      "fit_basis": [
        "Pristine TiS2 (1st component)",
        "Fully sodiated NaTiS2 (2nd component)",
        "Intermediate Na0.55TiS2 (3rd component)"
      ],
      "fractions": {
        "TiS2": 0.08,
        "Na0.55TiS2": 0.37,
        "NaTiS2": 0.55
      },
      "source_evidence": "Table S2, Figure 4(D), and Supplementary Information text",
      "key_reasoning": "During sodiation, TiS2 undergoes a three-component conversion reaction rather than a simple two-component intercalation. At 82% relative capacity (State 2), the pristine TiS2 phase is nearly depleted. The intermediate phase, Na0.55TiS2, which reached its maximum concentration around 50% capacity, is actively converting into the final product. Consequently, the fully sodiated phase, NaTiS2, becomes the dominant component in the mixture.",
      "reasoning_source": "Section 3.2, Section 3.3, and Figure 4(D)"
    },
    "rubric": {
      "q1": {
        "question": "What candidate reference spectra or pure components are required to accurately model the Ti K-edge XANES spectrum of this partially sodiated TiS2 sample at 82% relative capacity?",
        "type": "identification",
        "max_score": 25,
        "gt_fields_tested": [
          "fit_basis"
        ],
        "criteria": "Full credit for identifying all three necessary components: pristine TiS2, the fully sodiated NaTiS2, and the intermediate phase Na0.55TiS2.",
        "answer": "To accurately model the Ti K-edge XANES spectrum of this sample, three pure components are required: pristine TiS2, an intermediate Na0.55TiS2 phase, and fully sodiated NaTiS2. These specific phases are expected because, during the first discharge cycle at C/12 in a 1.0 M NaClO4 electrolyte, the sodiation of the TiS2 cathode proceeds via a three-component conversion reaction rather than a simple two-component intercalation. At the deep discharge state of 82% relative capacity (193 mAh/g), the material is actively transitioning between the intermediate state and the final sodiated state. Therefore, the spectrum must be modeled using these three distinct structural components to capture the nearly depleted pristine phase, the converting intermediate phase, and the dominant fully sodiated product."
      },
      "q2": {
        "question": "Estimate the relative phase fractions of the components present in the TiS2 cathode at 82% relative capacity during sodiation, based on XANES analysis.",
        "type": "quantification",
        "max_score": 35,
        "gt_fields_tested": [
